Repository: wolfoxbmm/opticskit

File: public/tools/material-db/data/Ge.json (part 1 of 2)
[{"source": "Amotchkina-film", "ref_short": "Amotchkina (2020)", "ref_full": "T. Amotchkina, M. Trubetskov, D. Hahner, V. Pervak.\nCharacterization of e-beam evaporated Ge, YbF<sub>3</sub>, ZnS, and LaF<sub>3</sub> thin films for laser-oriented coatings.\n<a href=\"https://doi.org/10.1364/AO.59.000A40\"><i>Appl. Opt.</i> <b>59</b>, A40-A47 (2020)</a>\n(Data kindly provided by Tatiana Amotchkina\n[<a href=\"https://refractiveindex.info/download/data/2020/Amotchkina/Ge_film_nk.xlsx\">data</a>]\n[<a href=\"https://refractiveindex.info/download/data/2020/Amotchkina/Summary_for_RefractiveIndexINFO.pdf\">description</a>])", "comments": "0.42 µm Ge<sub>3</sub> film deposited on 1 mm thick ZnSe substratee by e-beam evaporation at 120 °C substrate temperature.", "type": "tabulated_nk", "pts": [[0.4, 3.02224, 2.84015], [0.408, 3.0489, 2.82468], [0.416, 3.07555, 2.80921], [0.424, 3.10221, 2.79372], [0.432, 3.12888, 2.7782], [0.44, 3.15554, 2.76262], [0.448, 3.18221, 2.74696], [0.456, 3.20888, 2.73121], [0.464, 3.23555, 2.71536], [0.472, 3.26223, 2.69938], [0.48, 3.28892, 2.6833], [0.488, 3.31562, 2.66714], [0.496, 3.34234, 2.65096], [0.504, 3.36907, 2.6348], [0.512, 3.39583, 2.61872], [0.52, 3.42264, 2.6027], [0.528, 3.44952, 2.58669], [0.536, 3.47652, 2.57059], [0.544, 3.50368, 2.5543], [0.552, 3.53104, 2.53772], [0.56, 3.55867, 2.52078], [0.568, 3.5866, 2.5034], [0.576, 3.6149, 2.48554], [0.584, 3.6436, 2.46716], [0.592, 3.67277, 2.44822], [0.6, 3.70244, 2.42868], [0.608, 3.73267, 2.40852], [0.616, 3.76352, 2.38767], [0.624, 3.79503, 2.36608], [0.632, 3.82721, 2.34374], [0.64, 3.86008, 2.32059], [0.648, 3.89375, 2.29647], [0.656, 3.92815, 2.27139], [0.664, 3.9633, 2.24528], [0.672, 3.99926, 2.21793], [0.68, 4.03595, 2.18937], [0.688, 4.07335, 2.15949], [0.696, 4.11146, 2.12808], [0.704, 4.15015, 2.09525], [0.712, 4.18945, 2.0606], [0.72, 4.22916, 2.02434], [0.728, 4.26923, 1.98608], [0.736, 4.30948, 1.946], [0.744, 4.34976, 1.90367], [0.752, 4.3899, 1.85938], [0.76, 4.42962, 1.81255], [0.768, 4.4688, 1.76357], [0.776, 4.50711, 1.71207], [0.784, 4.54437, 1.65818], [0.792, 4.5804, 1.60201], [0.8, 4.61481, 1.54333], [0.808, 4.64766, 1.48265], [0.816, 4.67872, 1.42003], [0.824, 4.70783, 1.3557], [0.832, 4.73516, 1.29018], [0.84, 4.76067, 1.22381], [0.848, 4.78423, 1.15704], [0.856, 4.80613, 1.0904], [0.864, 4.82642, 1.02434], [0.872, 4.84492, 0.95946], [0.88, 4.86168, 0.896233], [0.888, 4.87673, 0.835041], [0.896, 4.88999, 0.77633], [0.904, 4.90119, 0.72073], [0.912, 4.91, 0.668833], [0.92, 4.91634, 0.620736], [0.928, 4.91998, 0.576749], [0.936, 4.92081, 0.537073], [0.944, 4.9189, 0.501765], [0.952, 4.91425, 0.471107], [0.96, 4.90754, 0.444433], [0.968, 4.89932, 0.421298], [0.976, 4.89014, 0.401279], [0.984, 4.88048, 0.383914], [0.992, 4.8708, 0.368705], [1.0, 4.86157, 0.355124], [1.008, 4.85316, 0.342586], [1.016, 4.84576, 0.329517], [1.024, 4.83928, 0.31509], [1.032, 4.83335, 0.300845], [1.04, 4.82742, 0.287354], [1.048, 4.82098, 0.273958], [1.056, 4.81374, 0.260744], [1.064, 4.80565, 0.248131], [1.072, 4.79687, 0.236764], [1.08, 4.78763, 0.226205], [1.088, 4.77818, 0.215849], [1.096, 4.76863, 0.206235], [1.104, 4.75904, 0.197347], [1.112, 4.74947, 0.188668], [1.12, 4.7399, 0.18034], [1.128, 4.73031, 0.172378], [1.136, 4.72066, 0.165006], [1.144, 4.7109, 0.158032], [1.152, 4.70099, 0.150862], [1.16, 4.69101, 0.143766], [1.168, 4.68113, 0.137144], [1.176, 4.67148, 0.130953], [1.184, 4.66215, 0.125535], [1.192, 4.653, 0.120265], [1.2, 4.64404, 0.114984], [1.208, 4.63532, 0.10978], [1.216, 4.62689, 0.105159], [1.224, 4.61863, 0.101172], [1.232, 4.6103, 0.097371], [1.24, 4.6018, 0.093378], [1.248, 4.59318, 0.088789], [1.256, 4.58514, 0.085268], [1.264, 4.5777, 0.081747], [1.272, 4.57092, 0.078212], [1.28, 4.56477, 0.074801], [1.288, 4.55907, 0.071875], [1.296, 4.55356, 0.069562], [1.304, 4.54796, 0.067073], [1.312, 4.54208, 0.064283], [1.32, 4.536, 0.062099], [1.328, 4.52994, 0.059981], [1.336, 4.52399, 0.057885], [1.344, 4.51812, 0.05596], [1.352, 4.51211, 0.054038], [1.36, 4.5056, 0.052678], [1.368, 4.49905, 0.051442], [1.376, 4.49259, 0.050073], [1.384, 4.48628, 0.048463], [1.392, 4.47998, 0.046934], [1.4, 4.47368, 0.045763], [1.408, 4.46756, 0.044406], [1.416, 4.4617, 0.043002], [1.424, 4.45615, 0.041957], [1.432, 4.45165, 0.04117], [1.44, 4.44828, 0.040144], [1.448, 4.44603, 0.039018], [1.456, 4.44486, 0.037942], [1.464, 4.44475, 0.037137], [1.472, 4.44479, 0.036101], [1.48, 4.44469, 0.03515], [1.488, 4.44416, 0.034614], [1.496, 4.44238, 0.034385], [1.504, 4.43964, 0.034006], [1.512, 4.43601, 0.033407], [1.52, 4.43139, 0.032402], [1.528, 4.42646, 0.031524], [1.536, 4.42163, 0.03093], [1.544, 4.41701, 0.030688], [1.552, 4.41268, 0.029816], [1.56, 4.40881, 0.029259], [1.568, 4.40525, 0.0289], [1.576, 4.40174, 0.028395], [1.584, 4.39804, 0.027803], [1.592, 4.39427, 0.027168], [1.6, 4.39053, 0.026513], [1.608, 4.38702, 0.02593], [1.616, 4.38377, 0.025489], [1.624, 4.38093, 0.02531], [1.632, 4.37821, 0.024959], [1.64, 4.37548, 0.024532], [1.648, 4.37264, 0.024025], [1.656, 4.36965, 0.023675], [1.664, 4.36653, 0.023175], [1.672, 4.36317, 0.022259], [1.68, 4.36029, 0.022081], [1.688, 4.3575, 0.021846], [1.696, 4.35457, 0.020744], [1.704, 4.35206, 0.020509], [1.712, 4.34971, 0.020619], [1.72, 4.34712, 0.020289], [1.728, 4.34429, 0.019783], [1.736, 4.34124, 0.019131], [1.744, 4.33789, 0.018695], [1.752, 4.33441, 0.018454], [1.76, 4.33074, 0.018549], [1.768, 4.32672, 0.017788], [1.776, 4.32273, 0.016916], [1.784, 4.31965, 0.01734], [1.792, 4.31754, 0.016479], [1.8, 4.31645, 0.014267], [1.808, 4.318, 0.012552], [1.816, 4.32049, 0.011203], [1.824, 4.32493, 0.011076], [1.832, 4.32923, 0.010932], [1.84, 4.33339, 0.010772], [1.848, 4.33537, 0.010648], [1.856, 4.33648, 0.010536], [1.864, 4.33486, 0.01045], [1.872, 4.33247, 0.010281], [1.88, 4.32904, 0.01], [1.888, 4.32543, 0.009733], [1.896, 4.32176, 0.009471], [1.904, 4.31843, 0.009124], [1.912, 4.31522, 0.008768], [1.92, 4.3124, 0.008391], [1.928, 4.30984, 0.007991], [1.936, 4.30759, 0.007565], [1.944, 4.30567, 0.00717], [1.952, 4.30391, 0.006789], [1.96, 4.30235, 0.006499], [1.968, 4.30082, 0.006214], [1.976, 4.29936, 0.005883], [1.984, 4.29791, 0.005579], [1.992, 4.29646, 0.005336], [2.0, 4.295, 0.005094], [2.008, 4.29354, 0.004853], [2.016, 4.29209, 0.004607], [2.024, 4.29065, 0.004358], [2.032, 4.28926, 0.004159], [2.04, 4.28787, 0.003974], [2.048, 4.28661, 0.003788], [2.056, 4.28535, 0.003605], [2.064, 4.28417, 0.003463], [2.072, 4.28298, 0.003327], [2.08, 4.2818, 0.003219], [2.088, 4.28061, 0.0031], [2.096, 4.2794, 0.002946], [2.104, 4.2782, 0.002809], [2.112, 4.27699, 0.002708], [2.12, 4.27577, 0.002604], [2.128, 4.27455, 0.002496], [2.136, 4.27329, 0.002377], [2.144, 4.272, 0.002244], [2.152, 4.27066, 0.002109], [2.16, 4.26928, 0.001971], [2.168, 4.26789, 0.001842], [2.176, 4.26652, 0.001722], [2.184, 4.26521, 0.001623], [2.192, 4.26396, 0.001546], [2.2, 4.26284, 0.001469], [2.208, 4.26185, 0.001393], [2.216, 4.26102, 0.001306], [2.224, 4.26036, 0.001207], [2.232, 4.25984, 0.001107], [2.24, 4.2595, 0.001005], [2.248, 4.25923, 0.000933], [2.256, 4.25907, 0.000911], [2.264, 4.25891, 0.000892], [2.272, 4.25874, 0.00088], [2.28, 4.25854, 0.000868], [2.288, 4.25821, 0.00086], [2.296, 4.25785, 0.000856], [2.304, 4.25732, 0.000877], [2.312, 4.25679, 0.000898], [2.32, 4.25614, 0.000894], [2.328, 4.25549, 0.00089], [2.336, 4.25484, 0.000884], [2.344, 4.25419, 0.000879], [2.352, 4.25359, 0.000872], [2.36, 4.25301, 0.000864], [2.368, 4.25246, 0.000882], [2.376, 4.25192, 0.000919], [2.384, 4.25135, 0.000954], [2.392, 4.25073, 0.000985], [2.4, 4.2501, 0.001017], [2.408, 4.24939, 0.001051], [2.416, 4.24868, 0.001085], [2.424, 4.24807, 0.001139], [2.432, 4.24746, 0.001194], [2.44, 4.24699, 0.001252], [2.448, 4.24656, 0.001311], [2.456, 4.24621, 0.001348], [2.464, 4.24593, 0.001367], [2.472, 4.24567, 0.001385], [2.48, 4.24542, 0.001401], [2.488, 4.24518, 0.001417], [2.496, 4.24499, 0.001485], [2.504, 4.24481, 0.001554], [2.512, 4.24478, 0.001727], [2.52, 4.24482, 0.001941], [2.528, 4.24487, 0.002186], [2.536, 4.24494, 0.002475], [2.544, 4.245, 0.002766], [2.552, 4.24499, 0.003083], [2.56, 4.24498, 0.003399], [2.568, 4.24464, 0.003778], [2.576, 4.24417, 0.004181], [2.584, 4.2436, 0.004519], [2.592, 4.24283, 0.004751], [2.6, 4.2461, 0.004983], [2.68, 4.24093, 0.004983], [2.76, 4.23621, 0.004983], [2.84, 4.23188, 0.004983], [2.92, 4.2279, 0.004983], [3.0, 4.22423, 0.004983], [3.08, 4.22084, 0.004983], [3.16, 4.21771, 0.004983], [3.24, 4.21481, 0.004983], [3.32, 4.21212, 0.004983], [3.4, 4.20961, 0.004983], [3.48, 4.20727, 0.004983], [3.56, 4.20509, 0.004983], [3.64, 4.20306, 0.004983], [3.72, 4.20115, 0.004983], [3.8, 4.19936, 0.004983], [3.88, 4.19768, 0.004983], [3.96, 4.1961, 0.004983], [4.04, 4.19462, 0.004983], [4.12, 4.19322, 0.004983], [4.2, 4.19189, 0.004983], [4.28, 4.19065, 0.004983], [4.36, 4.18947, 0.004983], [4.44, 4.18835, 0.004983], [4.52, 4.18729, 0.004983], [4.6, 4.18629, 0.004983], [4.68, 4.18534, 0.004983], [4.76, 4.18444, 0.004983], [4.84, 4.18358, 0.004983], [4.92, 4.18276, 0.004983], [5.0, 4.18198, 0.004983], [5.08, 4.18124, 0.004983], [5.16, 4.18053, 0.004983], [5.24, 4.17985, 0.004983], [5.32, 4.17921, 0.004983], [5.4, 4.17859, 0.004983], [5.48, 4.178, 0.004983], [5.56, 4.17743, 0.004983], [5.64, 4.17689, 0.004983], [5.72, 4.17637, 0.004983], [5.8, 4.17588, 0.004983], [5.88, 4.1754, 0.004983], [5.96, 4.17494, 0.004983], [6.04, 4.1745, 0.004983], [6.12, 4.17408, 0.004983], [6.2, 4.17367, 0.004983], [6.28, 4.17328, 0.004983], [6.36, 4.1729, 0.004983], [6.44, 4.17254, 0.004983], [6.52, 4.17219, 0.004983], [6.6, 4.17185, 0.004983], [6.68, 4.17153, 0.004983], [6.76, 4.17121, 0.004983], [6.84, 4.17091, 0.004983], [6.92, 4.17062, 0.004983], [7.0, 4.17034, 0.004983], [7.08, 4.17007, 0.004983], [7.16, 4.1698, 0.004983], [7.24, 4.16955, 0.004983], [7.32, 4.1693, 0.004983], [7.4, 4.16906, 0.004983], [7.48, 4.16883, 0.004983], [7.56, 4.16861, 0.004983], [7.64, 4.16839, 0.004983], [7.72, 4.16818, 0.004983], [7.8, 4.16798, 0.004983], [7.88, 4.16778, 0.004983], [7.96, 4.16759, 0.004983], [8.04, 4.1674, 0.004983], [8.12, 4.16722, 0.004983], [8.2, 4.16705, 0.004983], [8.28, 4.16688, 0.004983], [8.36, 4.16671, 0.004983], [8.44, 4.16655, 0.004983], [8.52, 4.1664, 0.004983], [8.6, 4.16625, 0.004983], [8.68, 4.1661, 0.004983], [8.76, 4.16596, 0.004983], [8.84, 4.16582, 0.004983], [8.92, 4.16568, 0.004983], [9.0, 4.16555, 0.004983], [9.08, 4.16542, 0.004983], [9.16, 4.16529, 0.004983], [9.24, 4.16517, 0.004983], [9.32, 4.16505, 0.004983], [9.4, 4.16494, 0.004983], [9.48, 4.16482, 0.004983], [9.56, 4.16471, 0.004983], [9.64, 4.16461, 0.004983], [9.72, 4.1645, 0.004983], [9.8, 4.1644, 0.004983], [9.88, 4.1643, 0.004983], [9.96, 4.1642, 0.004983], [10.04, 4.16411, 0.004983], [10.12, 4.16401, 0.004983], [10.2, 4.16392, 0.004983], [10.28, 4.16384, 0.004983], [10.36, 4.16375, 0.004983], [10.44, 4.16366, 0.004983], [10.52, 4.16358, 0.004983], [10.6, 4.1635, 0.004983], [10.68, 4.16342, 0.004983], [10.76, 4.16335, 0.004983], [10.84, 4.16327, 0.004983], [10.92, 4.1632, 0.004983], [11.0, 4.16312, 0.004983], [11.08, 4.16305, 0.004983], [11.16, 4.16298, 0.004983], [11.24, 4.16292, 0.004983], [11.32, 4.16285, 0.004983], [11.4, 4.16279, 0.004983], [11.48, 4.16272, 0.004983], [11.56, 4.16266, 0.004983], [11.64, 4.1626, 0.004983], [11.72, 4.16254, 0.004983], [11.8, 4.16248, 0.004983], [11.88, 4.16242, 0.004983], [11.96, 4.16237, 0.004983], [12.04, 4.16231, 0.004983], [12.12, 4.16226, 0.004983], [12.2, 4.16221, 0.004983], [12.28, 4.16215, 0.004983], [12.36, 4.1621, 0.004983], [12.44, 4.16205, 0.004983], [12.52, 4.162, 0.004983], [12.6, 4.16196, 0.004983], [12.68, 4.16191, 0.004983], [12.76, 4.16186, 0.004983], [12.84, 4.16182, 0.004983], [12.92, 4.16177, 0.004983], [13.0, 4.16173, 0.004983], [13.08, 4.16169, 0.004983], [13.16, 4.16164, 0.004983], [13.24, 4.1616, 0.004983], [13.32, 4.16156, 0.004983], [13.4, 4.16152, 0.004983], [13.48, 4.16148, 0.004983], [13.56, 4.16144, 0.004983], [13.64, 4.16141, 0.004983], [13.72, 4.16137, 0.004983], [13.8, 4.16133, 0.004983], [13.88, 4.1613, 0.004983], [13.96, 4.16126, 0.004983], [14.04, 4.16123, 0.004983], [14.12, 4.16119, 0.004983], [14.2, 4.16116, 0.004983], [14.28, 4.16113, 0.004983], [14.36, 4.16109, 0.004983], [14.44, 4.16106, 0.004983], [14.52, 4.16103, 0.004983], [14.6, 4.161, 0.004983], [14.68, 4.16097, 0.004983], [14.76, 4.16094, 0.004983], [14.84, 4.16091, 0.004983], [14.92, 4.16088, 0.004983], [15.0, 4.16085, 0.004983]], "wl_min": 0.4, "wl_max": 15.0}, {"source": "Amotchkina", "ref_short": "Amotchkina (2020)", "ref_full": "T. Amotchkina, M. Trubetskov, D. Hahner, V. Pervak.\nCharacterization of e-beam evaporated Ge, YbF<sub>3</sub>, ZnS, and LaF<sub>3</sub> thin films for laser-oriented coatings.\n<a href=\"https://doi.org/10.1364/AO.59.000A40\"><i>Appl. Opt.</i> <b>59</b>, A40-A47 (2020)</a>\n(Data kindly provided by Tatiana Amotchkina\n[<a href=\"https://refractiveindex.info/download/data/2020/Amotchkina/Ge_substrate_nk.xlsx\">data</a>]\n[<a href=\"https://refractiveindex.info/download/data/2020/Amotchkina/Summary_for_RefractiveIndexINFO.pdf\">description</a>])", "comments": "", "type": "tabulated_nk", "pts": [[0.4, 3.0, 2.5194], [0.40939, 3.0, 2.48531], [0.41879, 3.0, 2.45739], [0.42818, 3.0, 2.44187], [0.43757, 3.0, 2.44144], [0.44696, 3.0, 2.45499], [0.45636, 3.0, 2.47903], [0.46575, 3.0, 2.5099], [0.47514, 3.0, 2.5454], [0.48454, 3.0, 2.58601], [0.49393, 3.0, 2.63387], [0.50332, 3.00001, 2.68749], [0.51271, 3.00025, 2.74385], [0.52211, 3.00107, 2.79707], [0.5315, 3.00274, 2.83995], [0.54089, 3.00549, 2.86821], [0.55029, 3.00959, 2.88399], [0.55968, 3.01525, 2.89581], [0.56907, 3.02275, 2.91049], [0.57846, 3.03252, 2.92638], [0.58786, 3.04519, 2.93263], [0.59725, 3.06138, 2.91762], [0.60664, 3.0815, 2.8787], [0.61604, 3.10606, 2.82171], [0.62543, 3.13527, 2.75666], [0.63482, 3.16943, 2.6905], [0.64421, 3.20855, 2.62702], [0.65361, 3.25229, 2.5671], [0.663, 3.29996, 2.50996], [0.67239, 3.35093, 2.45428], [0.68178, 3.40442, 2.39882], [0.69118, 3.45974, 2.34282], [0.70057, 3.51638, 2.28593], [0.70996, 3.57389, 2.22785], [0.71936, 3.63181, 2.16824], [0.72875, 3.68977, 2.10704], [0.73814, 3.7474, 2.04421], [0.74753, 3.80425, 1.97962], [0.75693, 3.85982, 1.91309], [0.76632, 3.91386, 1.84481], [0.77571, 3.9662, 1.77499], [0.78511, 4.01639, 1.70373], [0.7945, 4.06442, 1.63147], [0.80389, 4.11007, 1.55845], [0.81328, 4.153, 1.4849], [0.82268, 4.19324, 1.41102], [0.83207, 4.23044, 1.33702], [0.84146, 4.26445, 1.26301], [0.85086, 4.2945, 1.18875], [0.86025, 4.3185, 1.11347], [0.86964, 4.33525, 1.03617], [0.87903, 4.34281, 0.95579], [0.88843, 4.34187, 0.87262], [0.89782, 4.34027, 0.79025], [0.90721, 4.34332, 0.71148], [0.9166, 4.35094, 0.6369], [0.926, 4.36077, 0.56667], [0.93539, 4.36995, 0.49987], [0.94478, 4.3771, 0.4364], [0.95418, 4.38163, 0.37639], [0.96357, 4.38358, 0.32011], [0.97296, 4.38317, 0.26782], [0.98235, 4.381, 0.21981], [0.99175, 4.3779, 0.17636], [1.00114, 4.37427, 0.13775], [1.01053, 4.37023, 0.10424], [1.01993, 4.36606, 0.07611], [1.02932, 4.3618, 0.05357], [1.03871, 4.35727, 0.0367], [1.0481, 4.3525, 0.02536], [1.0575, 4.34765, 0.0186], [1.06689, 4.34279, 0.0152], [1.07628, 4.33809, 0.0131], [1.08568, 4.33378, 0.0107], [1.09507, 4.33004, 0.00834], [1.10446, 4.32688, 0.00622], [1.11385, 4.32388, 0.00429], [1.12325, 4.3206, 0.00254], [1.13264, 4.31665, 0.00094], [1.14203, 4.31222, 0.00034], [1.15143, 4.30767, 0.00016], [1.16082, 4.30313, 0.00014], [1.17021, 4.29867, 0.00011], [1.1796, 4.29413, 0.00016], [1.189, 4.28971, 0.00055], [1.19839, 4.28538, 0.00119], [1.20778, 4.2812, 0.00194], [1.21717, 4.27686, 0.0025], [1.22657, 4.27259, 0.00299], [1.23596, 4.26879, 0.00349], [1.24535, 4.26574, 0.00397], [1.25475, 4.26307, 0.00439], [1.26414, 4.26063, 0.0044], [1.27353, 4.25814, 0.00415], [1.28292, 4.25561, 0.00368], [1.29232, 4.2527, 0.00298], [1.30171, 4.24977, 0.00225], [1.3111, 4.24698, 0.00146], [1.3205, 4.24445, 0.00077], [1.32989, 4.24219, 0.00016], [1.33928, 4.24014, 0.00048], [1.34867, 4.23817, 0.00115], [1.35807, 4.23546, 0.00165], [1.36746, 4.23267, 0.00211], [1.37685, 4.22964, 0.00218], [1.38625, 4.22672, 0.00211], [1.39564, 4.22435, 0.00127], [1.40503, 4.22225, 0.00055], [1.41442, 4.22122, 0.00034], [1.42382, 4.22029, 0.00017], [1.43321, 4.2198, 0.00018], [1.4426, 4.21932, 0.00019], [1.452, 4.21886, 0.00017], [1.46139, 4.21841, 0.00015], [1.47078, 4.21824, 0.00017], [1.48017, 4.21808, 0.00019], [1.48957, 4.21761, 0.00086], [1.49896, 4.21708, 0.00167], [1.50835, 4.21678, 0.0019], [1.51774, 4.21663, 0.00172], [1.52714, 4.21661, 0.00143], [1.53653, 4.21695, 0.00085], [1.54592, 4.21729, 0.00027], [1.55532, 4.21488, 0.00027], [1.56471, 4.21218, 0.00033], [1.5741, 4.20747, 0.00051], [1.58349, 4.20038, 0.00083], [1.59289, 4.19328, 0.00114], [1.60228, 4.18694, 0.00196], [1.61167, 4.18065, 0.00281], [1.62107, 4.17514, 0.00384], [1.63046, 4.17116, 0.00521], [1.63985, 4.16717, 0.00658], [1.64924, 4.16397, 0.00773], [1.65864, 4.16115, 0.00878], [1.66803, 4.15833, 0.00983], [1.67742, 4.15592, 0.00988], [1.68682, 4.15356, 0.00983], [1.69621, 4.15122, 0.0096], [1.7056, 4.14921, 0.00632], [1.71499, 4.1472, 0.00305], [1.72439, 4.14517, 0.00016], [1.73378, 4.143, 0.00019], [1.74317, 4.14083, 0.00022], [1.75256, 4.13868, 0.00024], [1.76196, 4.13684, 0.0002], [1.77135, 4.135, 0.00016], [1.78074, 4.13317, 0.00012], [1.79014, 4.13221, 0.0001], [1.79953, 4.13132, 9e-05], [1.80892, 4.13043, 7e-05], [1.81831, 4.12729, 6e-05], [1.82771, 4.12313, 5e-05], [1.8371, 4.11896, 4e-05], [1.84649, 4.11333, 4e-05], [1.85589, 4.10459, 3e-05], [1.86528, 4.09586, 3e-05], [1.87467, 4.08712, 2e-05], [1.88406, 4.08027, 2e-05], [1.89346, 4.07378, 1e-05], [1.90285, 4.0673, 1e-05], [1.91224, 4.06144, 1e-05], [1.92164, 4.05768, 1e-05], [1.93103, 4.05391, 1e-05], [1.94042, 4.05015, 0.0], [1.94981, 4.04669, 0.0], [1.95921, 4.04353, 0.0], [1.9686, 4.04037, 0.0], [1.97799, 4.03722, 0.0], [1.98739, 4.03876, 0.0], [1.99678, 4.04333, 0.0], [2.00617, 4.0479, 0.0], [2.01556, 4.05247, 0.0], [2.02496, 4.05287, 0.0], [2.03435, 4.05025, 0.0], [2.04374, 4.04763, 0.0], [2.05313, 4.04502, 0.0], [2.06253, 4.04299, 0.0], [2.07192, 4.04188, 0.0], [2.08131, 4.04077, 0.0], [2.09071, 4.03967, 0.0], [2.1, 4.0507, 0.0], [2.1001, 4.03857, 0.0], [2.12, 4.04891, 0.0], [2.14, 4.04717, 0.0], [2.16, 4.04548, 0.0], [2.18, 4.04383, 0.0], [2.2, 4.04224, 0.0], [2.22, 4.04068, 0.0], [2.24, 4.03916, 0.0], [2.26, 4.03769, 0.0], [2.28, 4.03625, 0.0], [2.3, 4.03485, 0.0], [2.32, 4.03349, 0.0], [2.34, 4.03216, 0.0], [2.36, 4.03087, 0.0], [2.38, 4.02961, 0.0], [2.4, 4.02838, 0.0], [2.42, 4.02718, 0.0], [2.44, 4.02601, 0.0], [2.46, 4.02486, 0.0], [2.48, 4.02375, 0.0], [2.5, 4.02266, 0.0], [2.52, 4.0216, 0.0], [2.54, 4.02056, 0.0], [2.56, 4.01955, 0.0], [2.58, 4.01856, 0.0], [2.6, 4.01759, 0.0], [2.62, 4.01665, 0.0], [2.64, 4.01572, 0.0], [2.66, 4.01482, 0.0], [2.68, 4.01394, 0.0], [2.7, 4.01307, 0.0], [2.72, 4.01223, 0.0], [2.74, 4.0114, 0.0], [2.76, 4.0106, 0.0], [2.78, 4.00981, 0.0], [2.8, 4.00903, 0.0], [2.82, 4.00828, 0.0], [2.84, 4.00753, 0.0], [2.86, 4.00681, 0.0], [2.88, 4.0061, 0.0], [2.9, 4.0054, 0.0], [2.92, 4.00472, 0.0], [2.94, 4.00405, 0.0], [2.96, 4.0034, 0.0], [2.98, 4.00276, 0.0], [3.0, 4.00213, 0.0], [3.02, 4.00151, 0.0], [3.04, 4.00091, 0.0], [3.06, 4.00032, 0.0], [3.08, 3.99974, 0.0], [3.1, 3.99917, 0.0], [3.12, 3.99861, 0.0], [3.14, 3.99806, 0.0], [3.16, 3.99752, 0.0], [3.18, 3.997, 0.0], [3.2, 3.99648, 0.0], [3.22, 3.99597, 0.0], [3.24, 3.99547, 0.0], [3.26, 3.99498, 0.0], [3.28, 3.9945, 0.0], [3.3, 3.99403, 0.0], [3.32, 3.99357, 0.0], [3.34, 3.99311, 0.0], [3.36, 3.99267, 0.0], [3.38, 3.99223, 0.0], [3.4, 3.9918, 0.0], [3.42, 3.99137, 0.0], [3.44, 3.99096, 0.0], [3.46, 3.99055, 0.0], [3.48, 3.99014, 0.0], [3.5, 3.98975, 0.0], [3.52, 3.98936, 0.0], [3.54, 3.98898, 0.0], [3.56, 3.9886, 0.0], [3.58, 3.98823, 0.0], [3.6, 3.98787, 0.0], [3.62, 3.98751, 0.0], [3.64, 3.98716, 0.0], [3.66, 3.98682, 0.0], [3.68, 3.98648, 0.0], [3.7, 3.98614, 0.0], [3.72, 3.98581, 0.0], [3.74, 3.98549, 0.0], [3.76, 3.98517, 0.0], [3.78, 3.98486, 0.0], [3.8, 3.98455, 0.0], [3.82, 3.98425, 0.0], [3.84, 3.98395, 0.0], [3.86, 3.98365, 0.0], [3.88, 3.98336, 0.0], [3.9, 3.98308, 0.0], [3.92, 3.9828, 0.0], [3.94, 3.98252, 0.0], [3.96, 3.98225, 0.0], [3.98, 3.98198, 0.0], [4.0, 3.98171, 0.0], [4.02, 3.98145, 0.0], [4.04, 3.9812, 0.0], [4.06, 3.98094, 0.0], [4.08, 3.9807, 0.0], [4.1, 3.98045, 0.0], [4.12, 3.98021, 0.0], [4.14, 3.97997, 0.0], [4.16, 3.97973, 0.0], [4.18, 3.9795, 0.0], [4.2, 3.97927, 0.0], [4.22, 3.97905, 0.0], [4.24, 3.97883, 0.0], [4.26, 3.97861, 0.0], [4.28, 3.97839, 0.0], [4.3, 3.97818, 0.0], [4.32, 3.97797, 0.0], [4.34, 3.97776, 0.0], [4.36, 3.97756, 0.0], [4.38, 3.97736, 0.0], [4.4, 3.97716, 0.0], [4.42, 3.97696, 0.0], [4.44, 3.97677, 0.0], [4.46, 3.97658, 0.0], [4.48, 3.97639, 0.0], [4.5, 3.97621, 0.0], [4.52, 3.97602, 0.0], [4.54, 3.97584, 0.0], [4.56, 3.97566, 0.0], [4.58, 3.97549, 0.0], [4.6, 3.97531, 0.0], [4.62, 3.97514, 0.0], [4.64, 3.97497, 0.0], [4.66, 3.97481, 0.0], [4.68, 3.97464, 0.0], [4.7, 3.97448, 0.0], [4.72, 3.97432, 0.0], [4.74, 3.97416, 0.0], [4.76, 3.974, 0.0], [4.78, 3.97385, 0.0], [4.8, 3.97369, 0.0], [4.82, 3.97354, 0.0], [4.84, 3.97339, 0.0], [4.86, 3.97325, 0.0], [4.88, 3.9731, 0.0], [4.9, 3.97296, 0.0], [4.92, 3.97282, 0.0], [4.94, 3.97268, 0.0], [4.96, 3.97254, 0.0], [4.98, 3.9724, 0.0], [5.0, 3.97227, 0.0], [5.02, 3.97213, 0.0], [5.04, 3.972, 0.0], [5.06, 3.97187, 0.0], [5.08, 3.97174, 0.0], [5.1, 3.97161, 0.0], [5.12, 3.97149, 0.0], [5.14, 3.97136, 0.0], [5.16, 3.97124, 0.0], [5.18, 3.97112, 0.0], [5.2, 3.971, 0.0], [5.22, 3.97088, 0.0], [5.24, 3.97076, 0.0], [5.26, 3.97065, 0.0], [5.28, 3.97053, 0.0], [5.3, 3.97042, 0.0], [5.32, 3.97031, 0.0], [5.34, 3.97019, 0.0], [5.36, 3.97008, 0.0], [5.38, 3.96998, 0.0], [5.4, 3.96987, 0.0], [5.42, 3.96976, 0.0], [5.44, 3.96966, 0.0], [5.46, 3.96955, 0.0], [5.48, 3.96945, 0.0], [5.5, 3.96935, 0.0], [5.52, 3.96925, 0.0], [5.54, 3.96915, 0.0], [5.56, 3.96905, 0.0], [5.58, 3.96895, 0.0], [5.6, 3.96886, 0.0], [5.62, 3.96876, 0.0], [5.64, 3.96867, 0.0], [5.66, 3.96858, 0.0], [5.68, 3.96848, 0.0], [5.7, 3.96839, 0.0], [5.72, 3.9683, 0.0], [5.74, 3.96821, 0.0], [5.76, 3.96812, 0.0], [5.78, 3.96804, 0.0], [5.8, 3.96795, 0.0], [5.82, 3.96787, 0.0], [5.84, 3.96778, 0.0], [5.86, 3.9677, 0.0], [5.88, 3.96761, 0.0], [5.9, 3.96753, 0.0], [5.92, 3.96745, 0.0], [5.94, 3.96737, 0.0], [5.96, 3.96729, 0.0], [5.98, 3.96721, 0.0], [6.0, 3.96713, 0.0], [6.02, 3.96705, 0.0], [6.04, 3.96698, 0.0], [6.06, 3.9669, 0.0], [6.08, 3.96683, 0.0], [6.1, 3.96675, 0.0], [6.12, 3.96668, 0.0], [6.14, 3.96661, 0.0], [6.16, 3.96653, 0.0], [6.18, 3.96646, 0.0], [6.2, 3.96639, 0.0], [6.22, 3.96632, 0.0], [6.24, 3.96625, 0.0], [6.26, 3.96618, 0.0], [6.28, 3.96612, 0.0], [6.3, 3.96605, 0.0], [6.32, 3.96598, 0.0], [6.34, 3.96591, 0.0], [6.36, 3.96585, 0.0], [6.38, 3.96578, 0.0], [6.4, 3.96572, 0.0], [6.42, 3.96566, 0.0], [6.44, 3.96559, 0.0], [6.46, 3.96553, 0.0], [6.48, 3.96547, 0.0], [6.5, 3.96541, 0.0], [6.52, 3.96535, 0.0], [6.54, 3.96529, 0.0], [6.56, 3.96523, 0.0], [6.58, 3.96517, 0.0], [6.6, 3.96511, 0.0], [6.62, 3.96505, 0.0], [6.64, 3.96499, 0.0], [6.66, 3.96493, 0.0], [6.68, 3.96488, 0.0], [6.7, 3.96482, 0.0], [6.72, 3.96477, 0.0], [6.74, 3.96471, 0.0], [6.76, 3.96466, 0.0], [6.78, 3.9646, 0.0], [6.8, 3.96455, 0.0], [6.82, 3.9645, 0.0], [6.84, 3.96444, 0.0], [6.86, 3.96439, 0.0], [6.88, 3.96434, 0.0], [6.9, 3.96429, 0.0], [6.92, 3.96424, 0.0], [6.94, 3.96419, 0.0], [6.96, 3.96414, 0.0], [6.98, 3.96409, 0.0], [7.0, 3.96404, 0.0], [7.02, 3.96399, 0.0], [7.04, 3.96394, 0.0], [7.06, 3.96389, 0.0], [7.08, 3.96384, 0.0], [7.1, 3.9638, 0.0], [7.12, 3.96375, 0.0], [7.14, 3.9637, 0.0], [7.16, 3.96366, 0.0], [7.18, 3.96361, 0.0], [7.2, 3.96357, 0.0], [7.22, 3.96352, 0.0], [7.24, 3.96348, 0.0], [7.26, 3.96343, 0.0], [7.28, 3.96339, 0.0], [7.3, 3.96335, 0.0], [7.32, 3.9633, 0.0], [7.34, 3.96326, 0.0], [7.36, 3.96322, 0.0], [7.38, 3.96318, 0.0], [7.4, 3.96314, 0.0], [7.42, 3.96309, 0.0], [7.44, 3.96305, 0.0], [7.46, 3.96301, 0.0], [7.48, 3.96297, 0.0], [7.5, 3.96293, 0.0], [7.52, 3.96289, 0.0], [7.54, 3.96285, 0.0], [7.56, 3.96281, 0.0], [7.58, 3.96278, 0.0], [7.6, 3.96274, 0.0], [7.62, 3.9627, 0.0], [7.64, 3.96266, 0.0], [7.66, 3.96262, 0.0], [7.68, 3.96259, 0.0], [7.7, 3.96255, 0.0], [7.72, 3.96251, 0.0], [7.74, 3.96248, 0.0], [7.76, 3.96244, 0.0], [7.78, 3.96241, 0.0], [7.8, 3.96237, 0.0], [7.82, 3.96233, 0.0], [7.84, 3.9623, 0.0], [7.86, 3.96226, 0.0], [7.88, 3.96223, 0.0], [7.9, 3.9622, 0.0], [7.92, 3.96216, 0.0], [7.94, 3.96213, 0.0], [7.96, 3.96209, 0.0], [7.98, 3.96206, 0.0], [8.0, 3.96203, 0.0], [8.02, 3.962, 0.0], [8.04, 3.96196, 0.0], [8.06, 3.96193, 0.0], [8.08, 3.9619, 0.0], [8.1, 3.96187, 0.0], [8.12, 3.96184, 0.0], [8.14, 3.9618, 0.0], [8.16, 3.96177, 0.0], [8.18, 3.96174, 0.0], [8.2, 3.96171, 0.0], [8.22, 3.96168, 0.0], [8.24, 3.96165, 0.0], [8.26, 3.96162, 0.0], [8.28, 3.96159, 0.0], [8.3, 3.96156, 0.0], [8.32, 3.96153, 0.0], [8.34, 3.9615, 0.0], [8.36, 3.96148, 0.0], [8.38, 3.96145, 0.0], [8.4, 3.96142, 0.0], [8.42, 3.96139, 0.0], [8.44, 3.96136, 0.0], [8.46, 3.96133, 0.0], [8.48, 3.96131, 0.0], [8.5, 3.96128, 0.0], [8.52, 3.96125, 0.0], [8.54, 3.96123, 0.0], [8.56, 3.9612, 0.0], [8.58, 3.96117, 0.0], [8.6, 3.96115, 0.0], [8.62, 3.96112, 0.0], [8.64, 3.96109, 0.0], [8.66, 3.96107, 0.0], [8.68, 3.96104, 0.0], [8.7, 3.96102, 0.0], [8.72, 3.96099, 0.0], [8.74, 3.96096, 0.0], [8.76, 3.96094, 0.0], [8.78, 3.96091, 0.0], [8.8, 3.96089, 0.0], [8.82, 3.96087, 0.0], [8.84, 3.96084, 0.0], [8.86, 3.96082, 0.0], [8.88, 3.96079, 0.0], [8.9, 3.96077, 0.0], [8.92, 3.96074, 0.0], [8.94, 3.96072, 0.0], [8.96, 3.9607, 0.0], [8.98, 3.96067, 0.0], [9.0, 3.96065, 0.0], [9.02, 3.96063, 0.0], [9.04, 3.96061, 0.0], [9.06, 3.96058, 0.0], [9.08, 3.96056, 0.0], [9.1, 3.96054, 0.0], [9.12, 3.96052, 0.0], [9.14, 3.96049, 0.0], [9.16, 3.96047, 0.0], [9.18, 3.96045, 0.0], [9.2, 3.96043, 0.0], [9.22, 3.96041, 0.0], [9.24, 3.96039, 0.0], [9.26, 3.96036, 0.0], [9.28, 3.96034, 0.0], [9.3, 3.96032, 0.0], [9.32, 3.9603, 0.0], [9.34, 3.96028, 0.0], [9.36, 3.96026, 0.0], [9.38, 3.96024, 0.0], [9.4, 3.96022, 0.0], [9.42, 3.9602, 0.0], [9.44, 3.96018, 0.0], [9.46, 3.96016, 0.0], [9.48, 3.96014, 0.0], [9.5, 3.96012, 0.0], [9.52, 3.9601, 0.0], [9.54, 3.96008, 0.0], [9.56, 3.96006, 0.0], [9.58, 3.96004, 0.0], [9.6, 3.96002, 0.0], [9.62, 3.96, 0.0], [9.64, 3.95999, 0.0], [9.66, 3.95997, 0.0], [9.68, 3.95995, 0.0], [9.7, 3.95993, 0.0], [9.72, 3.95991, 0.0], [9.74, 3.95989, 0.0], [9.76, 3.95988, 0.0], [9.78, 3.95986, 0.0], [9.8, 3.95984, 0.0], [9.82, 3.95982, 0.0], [9.84, 3.9598, 0.0], [9.86, 3.95979, 0.0], [9.88, 3.95977, 0.0], [9.9, 3.95975, 0.0], [9.92, 3.95973, 0.0], [9.94, 3.95972, 0.0], [9.96, 3.9597, 0.0], [9.98, 3.95968, 0.0], [10.0, 3.95967, 0.0], [10.02, 3.95965, 0.0], [10.04, 3.95963, 0.0], [10.06, 3.95962, 0.0], [10.08, 3.9596, 0.0], [10.1, 3.95958, 0.0], [10.12, 3.95957, 0.0], [10.14, 3.95955, 0.0], [10.16, 3.95954, 0.0], [10.18, 3.95952, 0.0], [10.2, 3.9595, 0.0], [10.22, 3.95949, 0.0], [10.24, 3.95947, 0.0], [10.26, 3.95946, 0.0], [10.28, 3.95944, 0.0], [10.3, 3.95943, 0.0], [10.32, 3.95941, 0.0], [10.34, 3.95939, 0.0], [10.36, 3.95938, 0.0], [10.38, 3.95936, 0.0], [10.4, 3.95935, 0.0], [10.42, 3.95933, 0.0], [10.44, 3.95932, 0.0], [10.46, 3.95931, 0.0], [10.48, 3.95929, 0.0], [10.5, 3.95928, 0.0], [10.52, 3.95926, 0.0], [10.54, 3.95925, 0.0], [10.56, 3.95923, 0.0], [10.58, 3.95922, 0.0], [10.6, 3.9592, 0.0], [10.62, 3.95919, 0.0], [10.64, 3.95918, 0.0], [10.66, 3.95916, 0.0], [10.68, 3.95915, 0.0], [10.7, 3.95913, 0.0], [10.72, 3.95912, 0.0], [10.74, 3.95911, 0.0], [10.76, 3.95909, 0.0], [10.78, 3.95908, 0.0], [10.8, 3.95907, 0.0], [10.82, 3.95905, 0.0], [10.84, 3.95904, 0.0], [10.86, 3.95903, 0.0], [10.88, 3.95901, 0.0], [10.9, 3.959, 0.0], [10.92, 3.95899, 0.0], [10.94, 3.95898, 0.0], [10.96, 3.95896, 0.0], [10.98, 3.95895, 0.0], [11.0, 3.95894, 0.0]], "wl_min": 0.4, "wl_max": 11.0}, {"source": "Aspnes", "ref_short": "Aspnes (1983)", "ref_full": "D. E. Aspnes and A. A. Studna.\nDielectric functions and optical parameters of Si, Ge, GaP, GaAs, GaSb, InP, InAs, and InSb from 1.5 to 6.0 eV.\n<a href=\"https://doi.org/10.1103/PhysRevB.27.985\"><i>Phys. Rev. B</i> <b>27</b>, 985-1009 (1983)</a>", "comments": "Crysal orientation: <111>; Doping: 2.5×10<sup>14</sup> cm<sup>-3</sup>, n; Room temperature", "type": "tabulated_nk", "pts": [[0.2066, 1.023, 2.774], [0.2101, 1.108, 2.831], [0.2138, 1.209, 2.873], [0.2175, 1.31, 2.866], [0.2214, 1.36, 2.846], [0.2254, 1.38, 2.842], [0.2296, 1.383, 2.854], [0.2339, 1.371, 2.897], [0.2384, 1.364, 2.973], [0.2431, 1.37, 3.073], [0.248, 1.394, 3.197], [0.253, 1.435, 3.342], [0.2583, 1.498, 3.509], [0.2638, 1.586, 3.709], [0.2695, 1.72, 3.96], [0.2755, 1.953, 4.297], [0.2818, 2.516, 4.669], [0.2883, 3.338, 4.507], [0.2952, 3.745, 4.009], [0.3024, 3.869, 3.614], [0.31, 3.905, 3.336], [0.3179, 3.92, 3.137], [0.3263, 3.936, 2.986], [0.3351, 3.958, 2.863], [0.3444, 3.985, 2.759], [0.3542, 4.02, 2.667], [0.3647, 4.07, 2.579], [0.3757, 4.128, 2.469], [0.3875, 4.157, 2.34], [0.3999, 4.141, 2.215], [0.4133, 4.082, 2.145], [0.4275, 4.037, 2.14], [0.4428, 4.035, 2.181], [0.4592, 4.082, 2.24], [0.4769, 4.18, 2.309], [0.4959, 4.34, 2.384], [0.5166, 4.61, 2.455], [0.5391, 5.062, 2.318], [0.5636, 5.283, 2.049], [0.5904, 5.748, 1.634], [0.6199, 5.588, 0.933], [0.6525, 5.294, 0.638], [0.6888, 5.067, 0.5], [0.7293, 4.897, 0.401], [0.7749, 4.763, 0.345], [0.8266, 4.653, 0.298]], "wl_min": 0.2066, "wl_max": 0.8266}, {"source": "Burnett", "ref_short": "Burnett (2016)", "ref_full": "J. H. Burnett, S. G. Kaplan, E. Stover, A. Phenis.\nRefractive index measurements of Ge.\n<a href=\"https://doi.org/10.1117/12.2237978\"><i>Proc. SPIE</i> <b>9974</b>, 99740X (2016)</a>", "comments": "Standard uncertainties ranging from 2×10<sup>-5</sup> near 2 µm to 8×10<sup>-5</sup> near 14 µm", "wl_min": 2.0, "wl_max": 14.0, "type": "formula2", "coeffs": [0.0, 0.4886331, 1.393959, 14.5142535, 0.1626427]}, {"source": "Ciesielski-20nm", "ref_short": "Ciesielski (2018)", "ref_full": "A. Ciesielski, L. Skowronski, W.Pacuski, T. Szoplik.\nPermittivity of Ge, Te and Se thin films in the 200–1500 nm spectral range. Predicting the segregation effects in silver.\n<a href=\"https://doi.org/10.1016/j.mssp.2018.03.003\"><i>Mat. Sci. Semicond. Process.</i> <b>81</b>, 64-67 (2018)</a>\n(Numerical data kindly provided by Arkadiusz Ciesielski)", "comments": "20 nm-thick germanium film deposited directly on SiO<sub>2</sub> substrate", "type": "tabulated_nk", "pts": [[0.2, 0.919, 2.069], [0.20065, 0.925, 2.076], [0.2013, 0.93, 2.083], [0.20195, 0.936, 2.091], [0.20261, 0.942, 2.098], [0.20328, 0.947, 2.105], [0.20395, 0.953, 2.112], [0.20462, 0.959, 2.119], [0.2053, 0.965, 2.126], [0.20598, 0.971, 2.134], [0.20667, 0.977, 2.141], [0.20736, 0.983, 2.148], [0.20805, 0.989, 2.156], [0.20875, 0.995, 2.163], [0.20946, 1.001, 2.171], [0.21017, 1.008, 2.178], [0.21088, 1.014, 2.185], [0.2116, 1.021, 2.193], [0.21233, 1.027, 2.2], [0.21306, 1.034, 2.208], [0.21379, 1.04, 2.216], [0.21453, 1.047, 2.223], [0.21528, 1.054, 2.231], [0.21603, 1.061, 2.238], [0.21678, 1.068, 2.246], [0.21754, 1.075, 2.254], [0.21831, 1.082, 2.262], [0.21908, 1.089, 2.269], [0.21986, 1.096, 2.277], [0.22064, 1.104, 2.285], [0.22143, 1.111, 2.293], [0.22222, 1.119, 2.301], [0.22302, 1.126, 2.309], [0.22383, 1.134, 2.317], [0.22464, 1.142, 2.325], [0.22545, 1.15, 2.333], [0.22628, 1.158, 2.341], [0.22711, 1.166, 2.349], [0.22794, 1.174, 2.357], [0.22878, 1.182, 2.365], [0.22963, 1.191, 2.373], [0.23048, 1.199, 2.381], [0.23134, 1.208, 2.389], [0.23221, 1.216, 2.398], [0.23308, 1.225, 2.406], [0.23396, 1.234, 2.414], [0.23485, 1.243, 2.422], [0.23574, 1.252, 2.431], [0.23664, 1.261, 2.439], [0.23755, 1.27, 2.447], [0.23846, 1.279, 2.456], [0.23938, 1.289, 2.464], [0.24031, 1.298, 2.472], [0.24125, 1.308, 2.481], [0.24219, 1.318, 2.489], [0.24314, 1.328, 2.498], [0.24409, 1.338, 2.506], [0.24506, 1.348, 2.515], [0.24603, 1.358, 2.523], [0.24701, 1.369, 2.532], [0.248, 1.379, 2.54], [0.249, 1.39, 2.549], [0.25, 1.401, 2.558], [0.25101, 1.412, 2.566], [0.25203, 1.423, 2.575], [0.25306, 1.434, 2.583], [0.2541, 1.445, 2.592], [0.25514, 1.457, 2.601], [0.2562, 1.469, 2.609], [0.25726, 1.48, 2.618], [0.25833, 1.492, 2.627], [0.25941, 1.504, 2.636], [0.2605, 1.517, 2.644], [0.2616, 1.529, 2.653], [0.26271, 1.541, 2.662], [0.26383, 1.554, 2.67], [0.26496, 1.567, 2.679], [0.26609, 1.58, 2.688], [0.26724, 1.593, 2.696], [0.2684, 1.607, 2.705], [0.26957, 1.62, 2.714], [0.27074, 1.634, 2.722], [0.27193, 1.648, 2.731], [0.27313, 1.662, 2.74], [0.27434, 1.676, 2.748], [0.27556, 1.69, 2.757], [0.27679, 1.705, 2.766], [0.27803, 1.72, 2.774], [0.27928, 1.734, 2.783], [0.28054, 1.75, 2.791], [0.28182, 1.765, 2.8], [0.28311, 1.78, 2.808], [0.2844, 1.796, 2.817], [0.28571, 1.812, 2.825], [0.28704, 1.828, 2.833], [0.28837, 1.845, 2.842], [0.28972, 1.861, 2.85], [0.29108, 1.878, 2.858], [0.29245, 1.895, 2.867], [0.29384, 1.912, 2.875], [0.29524, 1.93, 2.883], [0.29665, 1.947, 2.891], [0.29808, 1.965, 2.899], [0.29952, 1.983, 2.907], [0.30097, 2.002, 2.914], [0.30244, 2.02, 2.922], [0.30392, 2.039, 2.93], [0.30542, 2.058, 2.937], [0.30693, 2.078, 2.945], [0.30846, 2.097, 2.952], [0.31, 2.117, 2.959], [0.31156, 2.137, 2.967], [0.31313, 2.157, 2.974], [0.31472, 2.178, 2.981], [0.31633, 2.199, 2.987], [0.31795, 2.22, 2.994], [0.31959, 2.241, 3.001], [0.32124, 2.263, 3.007], [0.32292, 2.285, 3.013], [0.32461, 2.307, 3.019], [0.32632, 2.329, 3.025], [0.32804, 2.352, 3.031], [0.32979, 2.375, 3.037], [0.33155, 2.398, 3.042], [0.33333, 2.422, 3.047], [0.33514, 2.446, 3.052], [0.33696, 2.47, 3.057], [0.3388, 2.494, 3.062], [0.34066, 2.519, 3.066], [0.34254, 2.544, 3.07], [0.34444, 2.569, 3.074], [0.34637, 2.595, 3.078], [0.34831, 2.62, 3.081], [0.35028, 2.647, 3.084], [0.35227, 2.673, 3.087], [0.35429, 2.7, 3.09], [0.35632, 2.727, 3.092], [0.35838, 2.754, 3.094], [0.36047, 2.781, 3.096], [0.36257, 2.809, 3.097], [0.36471, 2.837, 3.098], [0.36686, 2.865, 3.098], [0.36905, 2.894, 3.099], [0.37126, 2.923, 3.099], [0.37349, 2.952, 3.098], [0.37576, 2.981, 3.097], [0.37805, 3.011, 3.096], [0.38037, 3.041, 3.094], [0.38272, 3.071, 3.092], [0.38509, 3.101, 3.089], [0.3875, 3.132, 3.086], [0.38994, 3.163, 3.083], [0.39241, 3.194, 3.079], [0.3949, 3.225, 3.074], [0.39744, 3.256, 3.069], [0.4, 3.288, 3.063], [0.4026, 3.32, 3.057], [0.40523, 3.352, 3.051], [0.40789, 3.384, 3.043], [0.4106, 3.416, 3.036], [0.41333, 3.448, 3.027], [0.41611, 3.481, 3.018], [0.41892, 3.513, 3.009], [0.42177, 3.546, 2.999], [0.42466, 3.578, 2.988], [0.42759, 3.611, 2.977], [0.43056, 3.644, 2.965], [0.43357, 3.677, 2.952], [0.43662, 3.709, 2.939], [0.43972, 3.742, 2.925], [0.44286, 3.775, 2.91], [0.44604, 3.808, 2.895], [0.44928, 3.84, 2.879], [0.45255, 3.873, 2.862], [0.45588, 3.905, 2.845], [0.45926, 3.937, 2.827], [0.46269, 3.969, 2.808], [0.46617, 4.001, 2.789], [0.4697, 4.033, 2.768], [0.47328, 4.064, 2.748], [0.47692, 4.095, 2.726], [0.48062, 4.126, 2.704], [0.48438, 4.157, 2.681], [0.48819, 4.187, 2.658], [0.49206, 4.217, 2.633], [0.496, 4.246, 2.609], [0.5, 4.275, 2.583], [0.50407, 4.304, 2.557], [0.5082, 4.332, 2.53], [0.5124, 4.36, 2.503], [0.51667, 4.388, 2.474], [0.52101, 4.414, 2.446], [0.52542, 4.441, 2.417], [0.52991, 4.466, 2.387], [0.53448, 4.492, 2.356], [0.53913, 4.516, 2.325], [0.54386, 4.54, 2.294], [0.54867, 4.563, 2.262], [0.55357, 4.586, 2.229], [0.55856, 4.608, 2.196], [0.56364, 4.629, 2.163], [0.56881, 4.65, 2.129], [0.57407, 4.67, 2.095], [0.57944, 4.689, 2.06], [0.58491, 4.708, 2.025], [0.59048, 4.726, 1.99], [0.59615, 4.743, 1.955], [0.60194, 4.759, 1.919], [0.60784, 4.774, 1.883], [0.61386, 4.789, 1.846], [0.62, 4.803, 1.81], [0.62626, 4.816, 1.773], [0.63265, 4.829, 1.736], [0.63918, 4.84, 1.699], [0.64583, 4.851, 1.661], [0.65263, 4.861, 1.624], [0.65957, 4.87, 1.587], [0.66667, 4.879, 1.549], [0.67391, 4.886, 1.512], [0.68132, 4.893, 1.474], [0.68889, 4.899, 1.437], [0.69663, 4.905, 1.399], [0.70455, 4.909, 1.362], [0.71264, 4.913, 1.325], [0.72093, 4.916, 1.287], [0.72941, 4.918, 1.25], [0.7381, 4.919, 1.213], [0.74699, 4.92, 1.177], [0.7561, 4.92, 1.14], [0.76543, 4.919, 1.103], [0.775, 4.918, 1.067], [0.78481, 4.916, 1.031], [0.79487, 4.913, 0.996], [0.80519, 4.909, 0.96], [0.81579, 4.905, 0.925], [0.82667, 4.899, 0.89], [0.83784, 4.894, 0.855], [0.84932, 4.887, 0.821], [0.86111, 4.88, 0.787], [0.87324, 4.872, 0.754], [0.88571, 4.864, 0.72], [0.89855, 4.855, 0.688], [0.91176, 4.845, 0.655], [0.92537, 4.834, 0.623], [0.93939, 4.823, 0.592], [0.95385, 4.812, 0.561], [0.96875, 4.799, 0.53], [0.98413, 4.787, 0.5], [1.0, 4.773, 0.47], [1.0164, 4.759, 0.441], [1.0333, 4.744, 0.412], [1.0508, 4.729, 0.385], [1.069, 4.713, 0.357], [1.0877, 4.696, 0.33], [1.1071, 4.679, 0.304], [1.1273, 4.661, 0.279], [1.1481, 4.642, 0.254], [1.1698, 4.623, 0.23], [1.1923, 4.604, 0.207], [1.2157, 4.584, 0.185], [1.24, 4.563, 0.163], [1.2653, 4.542, 0.143], [1.2917, 4.52, 0.123], [1.3191, 4.498, 0.105], [1.3478, 4.475, 0.088], [1.4419, 4.407, 0.044], [1.4762, 4.381, 0.032], [1.5122, 4.357, 0.021], [1.55, 4.332, 0.013], [1.5897, 4.309, 0.007], [1.6316, 4.285, 0.002], [1.6757, 4.263, 0.0], [1.7222, 4.244, 0.0], [1.7714, 4.226, 0.0], [1.8235, 4.21, 0.0], [1.8788, 4.196, 0.0], [1.9375, 4.182, 0.0], [2.0, 4.169, 0.0]], "wl_min": 0.2, "wl_max": 2.0}, {"source": "Ciesielski-2nm", "ref_short": "Ciesielski (2018)", "ref_full": "A. Ciesielski, L. Skowronski, W.Pacuski, T. Szoplik.\nPermittivity of Ge, Te and Se thin films in the 200–1500 nm spectral range. Predicting the segregation effects in silver.\n<a href=\"https://doi.org/10.1016/j.mssp.2018.03.003\"><i>Mat. Sci. Semicond. Process.</i> <b>81</b>, 64-67 (2018)</a>\n(Numerical data kindly provided by Arkadiusz Ciesielski)", "comments": "2 nm-thick germanium film deposited directly on SiO<sub>2</sub> substrate", "type": "tabulated_nk", "pts": [[0.2, 1.457, 1.234], [0.20065, 1.461, 1.24], [0.2013, 1.466, 1.245], [0.20195, 1.47, 1.25], [0.20261, 1.475, 1.255], [0.20328, 1.479, 1.26], [0.20395, 1.484, 1.265], [0.20462, 1.489, 1.269], [0.2053, 1.493, 1.274], [0.20598, 1.498, 1.279], [0.20667, 1.503, 1.284], [0.20736, 1.508, 1.289], [0.20805, 1.513, 1.294], [0.20875, 1.518, 1.299], [0.20946, 1.523, 1.304], [0.21017, 1.528, 1.308], [0.21088, 1.534, 1.313], [0.2116, 1.539, 1.318], [0.21233, 1.544, 1.323], [0.21306, 1.55, 1.327], [0.21379, 1.555, 1.332], [0.21453, 1.561, 1.337], [0.21528, 1.567, 1.341], [0.21603, 1.572, 1.346], [0.21678, 1.578, 1.35], [0.21754, 1.584, 1.355], [0.21831, 1.59, 1.36], [0.21908, 1.596, 1.364], [0.21986, 1.602, 1.368], [0.22064, 1.608, 1.373], [0.22143, 1.614, 1.377], [0.22222, 1.621, 1.382], [0.22302, 1.627, 1.386], [0.22383, 1.634, 1.39], [0.22464, 1.64, 1.395], [0.22545, 1.647, 1.399], [0.22628, 1.653, 1.403], [0.22711, 1.66, 1.407], [0.22794, 1.667, 1.412], [0.22878, 1.674, 1.416], [0.22963, 1.681, 1.42], [0.23048, 1.688, 1.424], [0.23134, 1.695, 1.428], [0.23221, 1.702, 1.432], [0.23308, 1.709, 1.436], [0.23396, 1.716, 1.44], [0.23485, 1.724, 1.444], [0.23574, 1.731, 1.448], [0.23664, 1.739, 1.451], [0.23755, 1.746, 1.455], [0.23846, 1.754, 1.459], [0.23938, 1.762, 1.462], [0.24031, 1.77, 1.466], [0.24125, 1.778, 1.47], [0.24219, 1.786, 1.473], [0.24314, 1.794, 1.477], [0.24409, 1.802, 1.48], [0.24506, 1.81, 1.483], [0.24603, 1.818, 1.487], [0.24701, 1.827, 1.49], [0.248, 1.835, 1.493], [0.249, 1.844, 1.497], [0.25, 1.852, 1.5], [0.25101, 1.861, 1.503], [0.25203, 1.87, 1.506], [0.25306, 1.879, 1.509], [0.2541, 1.888, 1.512], [0.25514, 1.897, 1.514], [0.2562, 1.906, 1.517], [0.25726, 1.915, 1.52], [0.25833, 1.924, 1.522], [0.25941, 1.933, 1.525], [0.2605, 1.943, 1.528], [0.2616, 1.952, 1.53], [0.26271, 1.962, 1.532], [0.26383, 1.972, 1.535], [0.26496, 1.981, 1.537], [0.26609, 1.991, 1.539], [0.26724, 2.001, 1.541], [0.2684, 2.011, 1.543], [0.26957, 2.021, 1.545],
