Repository: wolfoxbmm/opticskit

File: public/tools/material-db/data/org_(C2H4)n - polyethylene.json
[{"source": "David", "ref_short": "David (2022)", "ref_full": "M. David, D. Disnan, A. Lardschneider, D. Wacht, H. Hoang, G. Ramer, H. Detz, B. Lendl, U. Schmid, G. Strasser, B. Hinkov.\nStructure and mid-infrared optical properties of spin-coated polyethylene films developed for integrated photonics applications.\n<a href=\"https://doi.org/10.1364/OME.458667\"><i>Opt. Mater. Express</i> <b>12</b>, 2168-2180 (2022)</a>", "comments": "Spin-coated LLDPE. Measured using approximately 270 nm thick film (concentration 2%, dissolved in Toluene). Data at λ < 2 μm removed on author's request.", "type": "tabulated_nk", "pts": [[1.999965, 1.333523, 0.0], [2.019832, 1.344924, 0.0], [2.039697, 1.357032, 0.0], [2.059956, 1.363632, 0.0], [2.079787, 1.36665, 0.0], [2.099578, 1.369976, 0.0], [2.11975, 1.376667, 0.0], [2.139871, 1.383447, 0.0], [2.159928, 1.390119, 0.0], [2.179907, 1.396364, 0.0], [2.199792, 1.401048, 0.0], [2.219567, 1.404139, 0.0], [2.239701, 1.40861, 0.0], [2.259712, 1.412917, 0.0], [2.279582, 1.416836, 0.0], [2.299804, 1.416437, 0.0], [2.31987, 1.415781, 0.0], [2.33976, 1.419396, 0.0], [2.359995, 1.423174, 0.0], [2.37949, 1.426087, 0.0], [2.399865, 1.428584, 0.0], [2.419463, 1.430832, 0.0], [2.439957, 1.43488, 0.0], [2.459634, 1.439319, 0.0], [2.479631, 1.440385, 0.0], [2.499956, 1.441203, 0.0], [2.519392, 1.443345, 0.0], [2.539754, 1.446169, 0.0], [2.559817, 1.448115, 0.0], [2.579557, 1.449565, 0.0], [2.599603, 1.450272, 0.0], [2.619964, 1.451346, 0.0], [2.639973, 1.451893, 0.0], [2.659609, 1.453682, 0.0], [2.679539, 1.455682, 0.0], [2.69977, 1.45685, 0.0], [2.719595, 1.457453, 0.0], [2.739714, 1.458587, 0.0], [2.759398, 1.460138, 0.0], [2.779367, 1.460482, 0.0], [2.799627, 1.460454, 0.0], [2.819417, 1.460768, 0.0], [2.83949, 1.460683, 0.0], [2.85985, 1.46117, 0.0], [2.879705, 1.46323, 0.0], [2.899837, 1.464212, 0.000234], [2.91943, 1.464274, 0.000172], [2.93929, 1.464026, 0.0], [2.959423, 1.464198, 0.0], [2.979833, 1.464924, 0.0], [2.999657, 1.465281, 0.000266], [3.019749, 1.465458, 0.000691], [3.03922, 1.465382, 0.000124], [3.059845, 1.466809, 0.000813], [3.079839, 1.467412, 0.002114], [3.099168, 1.466981, 0.0026], [3.11968, 1.465299, 0.001769], [3.139514, 1.46447, 0.002257], [3.159603, 1.463889, 0.002718], [3.17995, 1.462965, 0.002522], [3.199573, 1.461914, 0.00304], [3.21944, 1.460827, 0.004019], [3.239556, 1.459026, 0.004307], [3.259923, 1.455046, 0.003797], [3.279512, 1.450959, 0.003985], [3.299337, 1.447082, 0.005385], [3.319404, 1.440126, 0.00682], [3.339716, 1.427394, 0.009258], [3.359189, 1.410867, 0.018289], [3.379993, 1.384347, 0.042343], [3.39994, 1.371296, 0.099345], [3.418996, 1.425377, 0.17369], [3.439408, 1.547356, 0.162501], [3.458911, 1.563162, 0.0846], [3.479804, 1.523963, 0.071419], [3.49977, 1.53292, 0.093967], [3.519965, 1.582231, 0.074763], [3.539187, 1.583823, 0.030669], [3.559841, 1.557092, 0.011794], [3.579502, 1.54397, 0.009169], [3.599382, 1.537133, 0.008555], [3.619482, 1.531742, 0.007726], [3.63981, 1.527536, 0.00695], [3.659074, 1.525227, 0.007093], [3.67985, 1.52412, 0.008287], [3.699542, 1.522738, 0.008811], [3.719447, 1.521141, 0.008942], [3.739566, 1.51964, 0.008914], [3.759905, 1.518512, 0.008646], [3.779088, 1.517967, 0.008772], [3.79986, 1.517261, 0.008376], [3.819453, 1.516636, 0.007734], [3.839251, 1.516285, 0.007571], [3.859255, 1.515486, 0.006941], [3.879468, 1.515308, 0.007044], [3.899893, 1.515824, 0.007843], [3.919054, 1.515725, 0.00776], [3.939901, 1.515588, 0.007522], [3.959457, 1.515865, 0.008179], [3.979208, 1.515973, 0.00899], [3.999159, 1.515443, 0.008206], [4.019309, 1.514856, 0.007324], [4.039663, 1.514847, 0.007346], [4.058638, 1.515059, 0.007458], [4.079393, 1.514815, 0.007382], [4.098742, 1.51463, 0.007358], [4.119911, 1.514251, 0.007324], [4.139647, 1.513606, 0.006631], [4.159573, 1.513716, 0.006243], [4.179692, 1.514739, 0.007477], [4.198306, 1.515949, 0.009736], [4.218802, 1.515584, 0.010157], [4.2395, 1.514701, 0.00998], [4.258652, 1.514534, 0.009853], [4.279743, 1.51479, 0.009772], [4.299261, 1.515192, 0.009674], [4.318957, 1.515938, 0.009597], [4.338835, 1.515991, 0.009143], [4.358898, 1.515697, 0.008585], [4.379145, 1.515515, 0.007932], [4.399582, 1.515417, 0.007073], [4.418329, 1.515719, 0.00756], [4.439133, 1.516322, 0.008703], [4.458219, 1.516193, 0.008656], [4.479404, 1.516117, 0.00859], [4.498836, 1.515928, 0.007983], [4.518438, 1.515698, 0.007251], [4.538214, 1.51592, 0.007788], [4.558161, 1.516606, 0.008869], [4.578285, 1.517263, 0.009365], [4.598589, 1.517246, 0.008771], [4.619072, 1.517122, 0.00801], [4.63974, 1.517774, 0.008893], [4.658497, 1.517816, 0.008565], [4.679521, 1.517115, 0.007181], [4.698603, 1.516847, 0.00658], [4.719989, 1.517139, 0.006953], [4.739404, 1.517731, 0.007723], [4.758979, 1.517749, 0.007198], [4.778717, 1.51732, 0.006102], [4.798619, 1.516571, 0.004366], [4.818687, 1.51684, 0.004231], [4.838927, 1.518108, 0.005843], [4.859332, 1.519123, 0.007617], [4.879913, 1.518927, 0.007458], [4.898354, 1.518719, 0.007283], [4.919267, 1.519746, 0.008549], [4.938008, 1.520595, 0.00899], [4.959262, 1.520665, 0.008927], [4.97831, 1.520472, 0.007792], [4.999913, 1.520495, 0.006372], [5.019271, 1.521702, 0.00781], [5.038784, 1.521853, 0.008269], [5.058448, 1.521615, 0.008159], [5.078264, 1.521538, 0.007984], [5.098238, 1.521163, 0.006901], [5.11837, 1.521035, 0.006321], [5.138662, 1.521434, 0.007058], [5.159112, 1.521213, 0.006971], [5.179729, 1.52171, 0.007144], [5.197902, 1.522582, 0.006696], [5.218831, 1.523174, 0.006009], [5.239928, 1.5229, 0.005964], [5.258528, 1.522997, 0.006391], [5.279948, 1.523722, 0.007387], [5.298833, 1.524213, 0.007763], [5.317853, 1.524114, 0.007039], [5.339761, 1.524832, 0.006941], [5.35908, 1.525046, 0.006566], [5.378536, 1.524138, 0.005337], [5.398134, 1.523564, 0.004638], [5.417878, 1.524024, 0.005552], [5.437765, 1.523676, 0.005701], [5.457797, 1.523758, 0.005503], [5.477981, 1.524619, 0.005907], [5.498312, 1.524891, 0.005713], [5.518794, 1.524488, 0.004687], [5.539433, 1.524845, 0.005038], [5.557244, 1.525459, 0.006039], [5.578169, 1.525619, 0.00625], [5.599255, 1.525219, 0.00528], [5.617454, 1.525486, 0.005225], [5.638835, 1.525282, 0.005368], [5.657293, 1.525, 0.005488], [5.678979, 1.525973, 0.005153], [5.697701, 1.526245, 0.004598], [5.719701, 1.526386, 0.005195], [5.738693, 1.526539, 0.005615], [5.757811, 1.527148, 0.005412], [5.777058, 1.527764, 0.00507], [5.799673, 1.52781, 0.004791], [5.819201, 1.526995, 0.004408], [5.83886, 1.526097, 0.004288], [5.858653, 1.525738, 0.003843], [5.87858, 1.525077, 0.003477], [5.898644, 1.524693, 0.003827], [5.918844, 1.524617, 0.003728], [5.939184, 1.525829, 0.004178], [5.959664, 1.526292, 0.004288], [5.97684, 1.526505, 0.003924], [5.997581, 1.527027, 0.004291], [6.018466, 1.528129, 0.005337], [6.039497, 1.528566, 0.005773], [6.057137, 1.528113, 0.005443], [6.07844, 1.527968, 0.005251], [6.099893, 1.526983, 0.004337], [6.117884, 1.525812, 0.003279], [6.139617, 1.524911, 0.002228], [6.157848, 1.524926, 0.001475], [6.179866, 1.526205, 0.002467], [6.198337, 1.526078, 0.003221], [6.216918, 1.525998, 0.003615], [6.239362, 1.52678, 0.003978], [6.258186, 1.524448, 0.002099], [6.277129, 1.523654, 0.000962], [6.296186, 1.523738, 0.000467], [6.319207, 1.525563, 0.00168], [6.338517, 1.526667, 0.00254], [6.35795, 1.52688, 0.002779], [6.377502, 1.527405, 0.002744], [6.397171, 1.527445, 0.002275], [6.416965, 1.526361, 0.002195], [6.436883, 1.524904, 0.002011], [6.456924, 1.52501, 0.002795], [6.477087, 1.524288, 0.003428], [6.49738, 1.523363, 0.00247], [6.5178, 1.523863, 0.00217], [6.538345, 1.524067, 0.002556], [6.559024, 1.523609, 0.002403], [6.579835, 1.521997, 0.001594], [6.596576, 1.520289, 0.001188], [6.617626, 1.519277, 0.001719], [6.638806, 1.518256, 0.00267], [6.655853, 1.51633, 0.002344], [6.677279, 1.514237, 0.001681], [6.698848, 1.511263, 0.001922], [6.716201, 1.507546, 0.002438], [6.738022, 1.500805, 0.004091], [6.759986, 1.489327, 0.012762], [6.777658, 1.484463, 0.030554], [6.799881, 1.494153, 0.056079], [6.817762, 1.51214, 0.070157], [6.835737, 1.538224, 0.076637], [6.858344, 1.563647, 0.05565], [6.876539, 1.564276, 0.033582], [6.899411, 1.558579, 0.021335], [6.917825, 1.555691, 0.015991], [6.936333, 1.553286, 0.012436], [6.959611, 1.550696, 0.008634], [6.978343, 1.549753, 0.005616], [6.997176, 1.550368, 0.004044], [7.016116, 1.549214, 0.003171], [7.039928, 1.547434, 0.003381], [7.059101, 1.546002, 0.003017], [7.078373, 1.543808, 0.002002], [7.097751, 1.540674, 0.0], [7.11724, 1.53822, 0.0], [7.136832, 1.537999, 0.0], [7.156531, 1.539437, 0.001246], [7.176345, 1.539341, 0.00223], [7.196264, 1.536764, 0.002222], [7.216293, 1.533922, 0.003758], [7.23644, 1.532823, 0.007736], [7.256694, 1.536034, 0.011744], [7.277067, 1.539844, 0.008855], [7.29755, 1.541673, 0.006129], [7.318148, 1.542164, 0.005597], [7.338868, 1.542863, 0.005742], [7.3597, 1.542048, 0.004763], [7.375404, 1.541687, 0.004172], [7.396444, 1.543771, 0.005787], [7.417611, 1.544812, 0.005818], [7.438893, 1.542521, 0.003312], [7.454937, 1.541763, 0.001599], [7.476434, 1.542659, 0.000459], [7.498062, 1.543228, 0.001465], [7.519809, 1.541304, 0.001509], [7.536204, 1.54109, 0.00169], [7.558173, 1.541259, 0.000776], [7.574736, 1.541224, 0.00119], [7.596937, 1.539127, 0.0], [7.619262, 1.538646, 0.0], [7.636094, 1.538466, 0.0], [7.658651, 1.538539, 0.0], [7.675663, 1.539677, 0.000961], [7.698455, 1.541121, 0.001846], [7.715639, 1.541789, 0.002312], [7.738668, 1.542096, 0.002654], [7.756032, 1.542507, 0.002045], [7.77931, 1.543404, 0.002664], [7.796858, 1.542794, 0.002084], [7.814484, 1.541422, 0.0], [7.838109, 1.539956, 0.0], [7.855922, 1.539952, 0.0], [7.879798, 1.540545, 0.0], [7.897802, 1.541757, 0.0], [7.915889, 1.542029, 0.0], [7.934058, 1.541268, 0.0], [7.958419, 1.539931, 0.0], [7.976784, 1.539229, 0.0], [7.995235, 1.539837, 0.0], [8.019967, 1.540177, 0.0], [8.038618, 1.539304, 0.0], [8.057355, 1.538601, 0.0], [8.076181, 1.538811, 0.000676], [8.095095, 1.538844, 0.0], [8.114097, 1.538923, 0.0], [8.139571, 1.538199, 0.0], [8.15879, 1.537565, 0.0], [8.178086, 1.537441, 0.0], [8.197487, 1.537986, 0.0], [8.216967, 1.539447, 0.0], [8.236554, 1.540509, 0.0], [8.25622, 1.540555, 0.0], [8.275994, 1.539978, 0.0], [8.29585, 1.537971, 0.0], [8.315815, 1.536551, 0.0], [8.335869, 1.536655, 0.0], [8.35602, 1.536945, 0.0], [8.376269, 1.536391, 0.0], [8.396616, 1.535435, 0.0], [8.417062, 1.535406, 0.0], [8.437608, 1.535785, 0.0], [8.458255, 1.536927, 0.0], [8.479003, 1.537799, 0.0], [8.499853, 1.540818, 0.0], [8.513805, 1.541832, 0.0], [8.534826, 1.541525, 0.0], [8.555952, 1.538773, 0.0], [8.577183, 1.537986, 0.0], [8.598519, 1.538878, 0.0], [8.619961, 1.540119, 0.0], [8.634318, 1.540116, 0.0], [8.65594, 1.538157, 0.0], [8.677671, 1.537579, 0.0], [8.69951, 1.537312, 0.0006], [8.714134, 1.537338, 0.00042], [8.736158, 1.53891, 2.5e-05], [8.758293, 1.53818, 0.0], [8.773107, 1.536167, 0.0], [8.795438, 1.535223, 0.001269], [8.817868, 1.536799, 0.0], [8.832892, 1.537777, 0.0], [8.855521, 1.539884, 0.0], [8.878267, 1.541889, 0.001505], [8.893498, 1.542325, 0.003345], [8.916439, 1.5421, 0.005238], [8.939498, 1.541322, 0.006066], [8.954941, 1.540054, 0.007372], [8.9782, 1.538938, 0.003008], [8.993768, 1.537937, 0.002238], [9.01723, 1.53895, 0.003197], [9.032942, 1.539741, 0.003785], [9.056609, 1.542067, 0.000636], [9.072459, 1.545032, 0.0], [9.096334, 1.545372, 0.000448], [9.112315, 1.544547, 0.0], [9.1364, 1.543833, 0.0], [9.152531, 1.542784, 0.0], [9.176829, 1.542236, 0.001003], [9.193103, 1.542644, 0.00153], [9.217618, 1.541072, 0.0], [9.234028, 1.538983, 0.0], [9.258762, 1.538274, 0.0], [9.275328, 1.53887, 0.0], [9.291953, 1.540897, 0.0], [9.316999, 1.542895, 0.0], [9.333765, 1.542576, 0.0], [9.359037, 1.539289, 0.0], [9.375964, 1.537289, 0.002264], [9.392952, 1.537129, 0.003515], [9.418546, 1.540297, 0.002666], [9.43568, 1.542214, 0.002827], [9.452886, 1.541525, 0.002455], [9.478808, 1.539738, 0.00173], [9.496171, 1.540945, 0.0], [9.513589, 1.542739, 0.0], [9.539855, 1.538881, 0.0], [9.557433, 1.539074, 0.0], [9.575086, 1.541895, 0.0], [9.592805, 1.5437, 0.0], [9.619501, 1.539033, 0.0], [9.637375, 1.539793, 0.0], [9.655324, 1.53974, 0.0], [9.673341, 1.538858, 0.0], [9.691416, 1.538869, 0.001876], [9.718664, 1.541811, 0.0], [9.736918, 1.54257, 0.000236], [9.755241, 1.543843, 0.00162], [9.773623, 1.544731, 0.004308], [9.792085, 1.541981, 0.002408], [9.819903, 1.53992, 0.00104], [9.83854, 1.540688, 0.004296], [9.857238, 1.542076, 0.004777], [9.876016, 1.542876, 0.0], [9.894867, 1.541807, 0.0], [9.91378, 1.539386, 0.0], [9.932775, 1.539425, 0.000768], [9.951843, 1.540499, 8.8e-05], [9.970974, 1.540565, 0.0], [9.99982, 1.542173, 0.0], [10.01915, 1.543404, 0.002535], [10.03855, 1.543701, 0.00444], [10.05801, 1.542605, 0.007033], [10.07757, 1.541396, 0.005845], [10.0972, 1.538729, 0.001065], [10.11689, 1.538145, 0.0], [10.13667, 1.539844, 0.0], [10.15653, 1.537774, 0.0], [10.17646, 1.537505, 0.0], [10.19648, 1.543108, 0.000619], [10.21657, 1.547875, 0.0], [10.23673, 1.544993, 0.0], [10.25699, 1.541041, 0.0], [10.27732, 1.539747, 0.002258], [10.29773, 1.54111, 0.007691], [10.31822, 1.54308, 0.007239], [10.3388, 1.542641, 0.005542], [10.35945, 1.542242, 0.005236], [10.36982, 1.541581, 0.005755], [10.39059, 1.541486, 0.005351], [10.41146, 1.543015, 0.005773], [10.43241, 1.542977, 0.005567], [10.45344, 1.542546, 0.002787], [10.47456, 1.545178, 0.001907], [10.49577, 1.546223, 0.001832], [10.51706, 1.543624, 0.003453], [10.53843, 1.541367, 0.002462], [10.5599, 1.542061, 0.0], [10.57066, 1.543403, 0.0], [10.59226, 1.546102, 0.0], [10.61394, 1.545778, 0.002694], [10.63571, 1.544665, 0.001785], [10.65757, 1.541622, 0.0], [10.67953, 1.542913, 0.0], [10.69053, 1.544224, 0.0], [10.71263, 1.545789, 0.00028], [10.7348, 1.547385, 0.001003], [10.75707, 1.543492, 0.004021], [10.77944, 1.540609, 0.001652], [10.79065, 1.540577, 0.000795], [10.81316, 1.543384, 0.004143], [10.83575, 1.545648, 0.007926], [10.85845, 1.54464, 0.008263], [10.86983, 1.544151, 0.009699], [10.89266, 1.543696, 0.008415], [10.9156, 1.540736, 0.004631], [10.93862, 1.53706, 0.0], [10.95018, 1.536745, 0.0], [10.97335, 1.543624, 0.0], [10.99662, 1.54707, 0.002292], [11.02, 1.540918, 0.003686], [11.03172, 1.53947, 0.003341], [11.05525, 1.539798, 0.002414], [11.07886, 1.537343, 0.004416], [11.09072, 1.538265, 0.003008], [11.11448, 1.540766, 0.0], [11.13836, 1.542067, 0.002687], [11.15034, 1.541666, 0.004054], [11.17437, 1.542448, 0.006531], [11.19851, 1.546389, 0.008221], [11.21061, 1.546484, 0.010656], [11.23491, 1.541606, 0.009697], [11.2593, 1.541156, 0.008277], [11.27154, 1.544477, 0.007026], [11.29609, 1.551206, 0.00334], [11.30842, 1.55115, 0.002924], [11.33313, 1.54463, 0.00261], [11.35796, 1.541158, 0.005281], [11.37041, 1.544156, 0.004597], [11.3954, 1.550529, 0.0], [11.40793, 1.551735, 0.0], [11.43309, 1.549803, 0.0], [11.45836, 1.548955, 0.002038], [11.47103, 1.548477, 0.004241], [11.49647, 1.545337, 0.005808], [11.50923, 1.543543, 0.003575], [11.53484, 1.542151, 0.004195], [11.54768, 1.544239, 0.002644], [11.57346, 1.550037, 0.001889], [11.59935, 1.548744, 0.006158], [11.61234, 1.548899, 0.004793], [11.63841, 1.54824, 0.002598], [11.65148, 1.547915, 0.006017], [11.67773, 1.545721, 0.008123], [11.69089, 1.54486, 0.005681], [11.71731, 1.547475, 0.007728], [11.73056, 1.54833, 0.007954], [11.75717, 1.547257, 0.002062], [11.77051, 1.543179, 0.002017], [11.79729, 1.540349, 0.003199], [11.81073, 1.543871, 0.001548], [11.8377, 1.547926, 0.004413], [11.85122, 1.549613, 0.006372], [11.87837, 1.548218, 0.004363], [11.89199, 1.546808, 0.00222], [11.91933, 1.54581, 0.002047], [11.93305, 1.545642, 0.004135], [11.94679, 1.545001, 0.005563], [11.97438, 1.544447, 0.004669], [11.98822, 1.544458, 0.007068], [12.01601, 1.542921, 0.008026], [12.02994, 1.542809, 0.009042], [12.05793, 1.542073, 0.008401], [12.07196, 1.542486, 0.005302], [12.08604, 1.549266, 0.007316], [12.11427, 1.550542, 0.007114], [12.12845, 1.552165, 0.005753], [12.15687, 1.555822, 0.003158], [12.17115, 1.555911, 0.002344], [12.19978, 1.549581, 0.00774], [12.21416, 1.547148, 0.007544], [12.22856, 1.543411, 0.002958], [12.25747, 1.535676, 0.0]], "wl_min": 1.999965, "wl_max": 12.25747}, {"source": "Smith", "ref_short": "Smith (1975)", "ref_full": "D. R. Smith and E. V. Loewenstein.\nOptical constants of far infrared materials. 3: plastics.\n<a href=\"https://doi.org/10.1364/AO.14.001335\"><i>Appl. Opt.</i> <b>14</b>, 1335-1341 (1975)</a>", "comments": "HDPE. Measured using approximately 1 mm thick film.", "type": "tabulated_nk", "pts": [[40.0, 1.519, 0.002], [41.6667, 1.519, 0.0024], [43.4783, 1.519, 0.0027], [45.4545, 1.52, 0.0029], [47.619, 1.521, 0.0027], [50.0, 1.521, 0.0024], [52.6316, 1.521, 0.0023], [55.5556, 1.521, 0.0021], [58.8235, 1.521, 0.002], [62.5, 1.521, 0.0019], [66.6667, 1.521, 0.0019], [71.4286, 1.521, 0.0018], [76.9231, 1.52, 0.0018], [83.3333, 1.52, 0.0017], [90.9091, 1.52, 0.0017], [100.0, 1.521, 0.0016], [111.1111, 1.521, 0.0016], [125.0, 1.521, 0.0017], [142.8571, 1.521, 0.0018], [166.6667, 1.519, 0.0019], [200.0, 1.518, 0.0022]], "wl_min": 40.0, "wl_max": 200.0}]

File: public/tools/material-db/data/org_C28H31ClN2O3 - Rhodamine 6G.json
[{"source": "Seckin", "ref_short": "Se (2023)", "ref_full": "S. Seçkin, P. Singh, A. Jaiswal, T. A. F. König.\nSuper-radiant SERS enhancement by plasmonic particle gratings.\n<a href=\"https://doi.org/10.1021/acsami.3c07532\"><i>ACS Appl. Mater. Interfaces</i> <b>15</b>, 43124–43134 (2023)</a>\n(Numerical data kindly provided by Dr. Tobias A. F. König)", "comments": "Rhodamine 6G thin film spin-coated on Si substrate", "type": "tabulated_nk", "pts": [[0.193, 1.546671, 0.336272], [0.195, 1.547667, 0.339401], [0.197, 1.549549, 0.342134], [0.199, 1.552158, 0.344497], [0.201, 1.555371, 0.346506], [0.203, 1.559087, 0.348178], [0.205, 1.563225, 0.349524], [0.207, 1.567718, 0.350554], [0.209, 1.57251, 0.351274], [0.211, 1.577551, 0.351692], [0.213, 1.582802, 0.351813], [0.215, 1.588225, 0.351642], [0.217, 1.593789, 0.351184], [0.219, 1.599465, 0.350442], [0.221, 1.605226, 0.349419], [0.223, 1.61105, 0.34812], [0.225, 1.616914, 0.346548], [0.227, 1.622799, 0.344706], [0.229, 1.628685, 0.342598], [0.231, 1.634554, 0.340226], [0.233, 1.640391, 0.337596], [0.235, 1.646179, 0.33471], [0.237, 1.651902, 0.331572], [0.239, 1.657547, 0.328187], [0.241, 1.663099, 0.324558], [0.243, 1.668544, 0.320691], [0.245, 1.67387, 0.31659], [0.247, 1.679063, 0.312261], [0.249, 1.684111, 0.307708], [0.251, 1.689001, 0.302937], [0.253, 1.693722, 0.297954], [0.255, 1.698262, 0.292766], [0.257, 1.702609, 0.287379], [0.259, 1.706752, 0.2818], [0.261, 1.71068, 0.276036], [0.263, 1.714382, 0.270095], [0.265, 1.717847, 0.263984], [0.267, 1.721065, 0.257713], [0.269, 1.724024, 0.251289], [0.271, 1.726714, 0.244723], [0.273, 1.729125, 0.238023], [0.275, 1.731246, 0.231199], [0.277, 1.733067, 0.224262], [0.279, 1.734577, 0.217222], [0.281, 1.735766, 0.210091], [0.283, 1.736624, 0.20288], [0.285, 1.737138, 0.195602], [0.287, 1.737298, 0.18827], [0.289, 1.737092, 0.180896], [0.291, 1.736508, 0.173494], [0.293, 1.735531, 0.166079], [0.295, 1.734147, 0.158667], [0.297, 1.732339, 0.151273], [0.299, 1.730085, 0.143918], [0.301, 1.727363, 0.136621], [0.303, 1.724143, 0.129409], [0.305, 1.720392, 0.122316], [0.307, 1.71607, 0.115386], [0.309, 1.711134, 0.10868], [0.311, 1.705541, 0.102279], [0.313, 1.699255, 0.096291], [0.315, 1.692257, 0.090853], [0.317, 1.684556, 0.086132], [0.319, 1.676207, 0.082319], [0.321, 1.667327, 0.079619], [0.323, 1.658103, 0.078229], [0.325, 1.648801, 0.078309], [0.327, 1.63976, 0.079956], [0.329, 1.631371, 0.083167], [0.331, 1.624046, 0.08782], [0.333, 1.618172, 0.093654], [0.335, 1.614061, 0.100282], [0.337, 1.611902, 0.107221], [0.339, 1.611728, 0.11393], [0.341, 1.613403, 0.11988], [0.343, 1.616634, 0.124604], [0.345, 1.621005, 0.127752], [0.347, 1.626025, 0.129122], [0.349, 1.631185, 0.12867], [0.351, 1.636006, 0.1265], [0.353, 1.64009, 0.122847], [0.355, 1.643151, 0.118035], [0.357, 1.645072, 0.112446], [0.359, 1.645936, 0.106248], [0.361, 1.645508, 0.099601], [0.363, 1.643745, 0.092871], [0.365, 1.640732, 0.086368], [0.367, 1.63662, 0.080334], [0.369, 1.631599, 0.074945], [0.371, 1.625874, 0.070311], [0.373, 1.619649, 0.066484], [0.375, 1.61311, 0.063466], [0.377, 1.606421, 0.06122], [0.379, 1.599716, 0.059681], [0.381, 1.5931, 0.058769], [0.383, 1.586646, 0.05839], [0.385, 1.580403, 0.058454], [0.387, 1.574396, 0.05887], [0.389, 1.568629, 0.059556], [0.391, 1.563094, 0.06044], [0.393, 1.55777, 0.061459], [0.395, 1.552629, 0.062559], [0.397, 1.547637, 0.0637], [0.399, 1.542758, 0.064847], [0.401, 1.537953, 0.065973], [0.403, 1.533181, 0.06706], [0.405, 1.528403, 0.068094], [0.407, 1.523577, 0.069067], [0.409, 1.518662, 0.069974], [0.411, 1.513614, 0.070817], [0.413, 1.508391, 0.071599], [0.415, 1.502948, 0.072329], [0.417, 1.497237, 0.073021], [0.419, 1.49121, 0.073695], [0.421, 1.484815, 0.074375], [0.423, 1.478, 0.075094], [0.425, 1.47071, 0.075894], [0.427, 1.46289, 0.076826], [0.429, 1.454484, 0.077952], [0.431, 1.445438, 0.079348], [0.433, 1.435702, 0.081105], [0.435, 1.42523, 0.083328], [0.437, 1.413986, 0.08614], [0.439, 1.401948, 0.089683], [0.441, 1.389107, 0.094114], [0.443, 1.375478, 0.099612], [0.445, 1.361104, 0.106369], [0.447, 1.34606, 0.114591], [0.449, 1.330462, 0.124495], [0.451, 1.314474, 0.136299], [0.453, 1.298311, 0.150213], [0.455, 1.28225, 0.166432], [0.457, 1.266628, 0.185112], [0.459, 1.25184, 0.206356], [0.461, 1.238335, 0.230193], [0.463, 1.226594, 0.256555], [0.465, 1.217111, 0.285261], [0.467, 1.210352, 0.316009], [0.469, 1.206724, 0.348381], [0.471, 1.206536, 0.38186], [0.473, 1.20997, 0.415866], [0.475, 1.217071, 0.449789], [0.477, 1.227749, 0.483041], [0.479, 1.241791, 0.515078], [0.481, 1.258891, 0.545433], [0.483, 1.27867, 0.573729], [0.485, 1.300706, 0.599682], [0.487, 1.324555, 0.623098], [0.489, 1.349766, 0.643875], [0.491, 1.375897, 0.661989], [0.493, 1.402527, 0.677493], [0.495, 1.429262, 0.690511], [0.497, 1.455747, 0.70123], [0.499, 1.481677, 0.709897], [0.501, 1.506803, 0.716809], [0.503, 1.530944, 0.722309], [0.505, 1.554002, 0.726769], [0.507, 1.575965, 0.73058], [0.509, 1.596922, 0.734126], [0.511, 1.617059, 0.737767], [0.513, 1.636663, 0.741809], [0.515, 1.656106, 0.746475], [0.517, 1.675829, 0.75188], [0.519, 1.696309, 0.75801], [0.521, 1.718024, 0.764707], [0.523, 1.74141, 0.771669], [0.525, 1.766819, 0.778465], [0.527, 1.794482, 0.78456], [0.529, 1.82448, 0.789354], [0.531, 1.856735, 0.792224], [0.533, 1.891007, 0.792576], [0.535, 1.92691, 0.789881], [0.537, 1.963941, 0.783709], [0.539, 2.001508, 0.773756], [0.541, 2.038965, 0.759856], [0.543, 2.075651, 0.741981], [0.545, 2.110919, 0.720242], [0.547, 2.144165, 0.694869], [0.549, 2.17485, 0.666202], [0.551, 2.202516, 0.634665], [0.553, 2.226803, 0.600747], [0.555, 2.247447, 0.564981], [0.557, 2.264288, 0.527919], [0.559, 2.277266, 0.490117], [0.561, 2.28641, 0.452113], [0.563, 2.291838, 0.414413], [0.565, 2.293739, 0.377479], [0.567, 2.292363, 0.341719], [0.569, 2.288007, 0.307479], [0.571, 2.281003, 0.275042], [0.573, 2.271704, 0.244624], [0.575, 2.260472, 0.216377], [0.577, 2.247664, 0.19039], [0.579, 2.233629, 0.166699], [0.581, 2.218692, 0.145286], [0.583, 2.203154, 0.126091], [0.585, 2.187282, 0.109022], [0.587, 2.171313, 0.093954], [0.589, 2.155444, 0.080748], [0.591, 2.139842, 0.069249], [0.593, 2.124636, 0.059295], [0.595, 2.109927, 0.050727], [0.597, 2.095786, 0.043386], [0.599, 2.082261, 0.037123], [0.601, 2.069379, 0.031799], [0.603, 2.057148, 0.027283], [0.605, 2.045563, 0.023462], [0.607, 2.03461, 0.020231], [0.609, 2.024265, 0.017501], [0.611, 2.014501, 0.015194], [0.613, 2.005286, 0.013241], [0.615, 1.996587, 0.011586], [0.617, 1.988369, 0.01018], [0.619, 1.980601, 0.008981], [0.621, 1.973251, 0.007958], [0.623, 1.966287, 0.00708], [0.625, 1.959681, 0.006324], [0.627, 1.953408, 0.005672], [0.629, 1.947442, 0.005106], [0.631, 1.941761, 0.004614], [0.633, 1.936344, 0.004184], [0.635, 1.931173, 0.003807], [0.637, 1.926231, 0.003476], [0.639, 1.921502, 0.003183], [0.641, 1.916971, 0.002925], [0.643, 1.912626, 0.002695], [0.645, 1.908454, 0.00249], [0.647, 1.904445, 0.002308], [0.649, 1.900589, 0.002144], [0.651, 1.896876, 0.001997], [0.653, 1.893299, 0.001865], [0.655, 1.889848, 0.001745], [0.657, 1.886518, 0.001637], [0.659, 1.883301, 0.001538], [0.661, 1.880191, 0.001449], [0.663, 1.877184, 0.001367], [0.665, 1.874272, 0.001291], [0.667, 1.871452, 0.001222], [0.669, 1.868718, 0.001158], [0.671, 1.866067, 0.001099], [0.673, 1.863495, 0.001045], [0.675, 1.860997, 0.000994], [0.677, 1.85857, 0.000947], [0.679, 1.856212, 0.000902], [0.681, 1.853919, 0.000861], [0.683, 1.851687, 0.000822], [0.685, 1.849516, 0.000785], [0.687, 1.847401, 0.000751], [0.689, 1.84534, 0.000718], [0.691, 1.843332, 0.000688], [0.693, 1.841374, 0.000659], [0.695, 1.839464, 0.000631], [0.697, 1.8376, 0.000605], [0.699, 1.835781, 0.00058], [0.701, 1.834005, 0.000556], [0.703, 1.832269, 0.000534], [0.705, 1.830574, 0.000512], [0.707, 1.828916, 0.000492], [0.709, 1.827296, 0.000472], [0.711, 1.825711, 0.000453], [0.713, 1.82416, 0.000435], [0.715, 1.822643, 0.000418], [0.717, 1.821158, 0.000402], [0.719, 1.819703, 0.000386], [0.721, 1.818279, 0.000371], [0.723, 1.816883, 0.000357], [0.725, 1.815516, 0.000343], [0.727, 1.814176, 0.00033], [0.729, 1.812862, 0.000317], [0.731, 1.811574, 0.000305], [0.733, 1.81031, 0.000293], [0.735, 1.809071, 0.000282], [0.737, 1.807855, 0.000271], [0.739, 1.806661, 0.000261], [0.741, 1.80549, 0.000251], [0.743, 1.804339, 0.000242], [0.745, 1.80321, 0.000233], [0.747, 1.802101, 0.000224], [0.749, 1.801011, 0.000215], [0.751, 1.79994, 0.000207], [0.753, 1.798888, 0.0002], [0.755, 1.797854, 0.000192], [0.757, 1.796838, 0.000185], [0.759, 1.795838, 0.000178], [0.761, 1.794856, 0.000171], [0.763, 1.793889, 0.000165], [0.765, 1.792939, 0.000159], [0.767, 1.792003, 0.000153], [0.769, 1.791083, 0.000147], [0.771, 1.790178, 0.000142], [0.773, 1.789287, 0.000137], [0.775, 1.788409, 0.000132], [0.777, 1.787546, 0.000127], [0.779, 1.786696, 0.000122], [0.781, 1.785858, 0.000118], [0.783, 1.785034, 0.000114], [0.785, 1.784221, 0.000109], [0.787, 1.783421, 0.000105], [0.789, 1.782633, 0.000102], [0.791, 1.781856, 9.8e-05], [0.793, 1.781091, 9.4e-05], [0.795, 1.780336, 9.1e-05], [0.797, 1.779593, 8.8e-05], [0.799, 1.77886, 8.5e-05], [0.801, 1.778137, 8.2e-05], [0.803, 1.777424, 7.9e-05], [0.805, 1.776721, 7.6e-05], [0.807, 1.776028, 7.3e-05], [0.809, 1.775345, 7.1e-05], [0.811, 1.77467, 6.8e-05], [0.813, 1.774005, 6.6e-05], [0.815, 1.773349, 6.3e-05], [0.817, 1.772701, 6.1e-05], [0.819, 1.772062, 5.9e-05], [0.821, 1.771431, 5.7e-05], [0.823, 1.770809, 5.5e-05], [0.825, 1.770194, 5.3e-05], [0.827, 1.769588, 5.1e-05], [0.829, 1.768989, 4.9e-05], [0.831, 1.768397, 4.8e-05], [0.833, 1.767813, 4.6e-05], [0.835, 1.767237, 4.4e-05], [0.837, 1.766667, 4.3e-05], [0.839, 1.766105, 4.1e-05], [0.841, 1.765549, 4e-05], [0.843, 1.765, 3.9e-05], [0.845, 1.764458, 3.7e-05], [0.847, 1.763922, 3.6e-05], [0.849, 1.763392, 3.5e-05], [0.851, 1.762869, 3.4e-05], [0.853, 1.762352, 3.3e-05], [0.855, 1.761841, 3.1e-05], [0.857, 1.761336, 3e-05], [0.859, 1.760837, 2.9e-05], [0.861, 1.760343, 2.8e-05], [0.863, 1.759855, 2.7e-05], [0.865, 1.759373, 2.7e-05], [0.867, 1.758896, 2.6e-05], [0.869, 1.758424, 2.5e-05], [0.871, 1.757958, 2.4e-05], [0.873, 1.757497, 2.3e-05], [0.875, 1.75704, 2.2e-05], [0.877, 1.756589, 2.2e-05], [0.879, 1.756143, 2.1e-05], [0.881, 1.755701, 2e-05], [0.883, 1.755264, 2e-05], [0.885, 1.754832, 1.9e-05], [0.887, 1.754405, 1.8e-05], [0.889, 1.753981, 1.8e-05], [0.891, 1.753563, 1.7e-05], [0.893, 1.753149, 1.7e-05], [0.895, 1.752738, 1.6e-05], [0.897, 1.752333, 1.6e-05], [0.899, 1.751931, 1.5e-05], [0.901, 1.751534, 1.5e-05], [0.903, 1.75114, 1.4e-05], [0.905, 1.75075, 1.4e-05], [0.907, 1.750365, 1.3e-05], [0.909, 1.749983, 1.3e-05], [0.911, 1.749605, 1.2e-05], [0.913, 1.74923, 1.2e-05], [0.915, 1.74886, 1.2e-05], [0.917, 1.748493, 1.1e-05], [0.919, 1.748129, 1.1e-05], [0.921, 1.747769, 1.1e-05], [0.923, 1.747412, 1e-05], [0.925, 1.747059, 1e-05], [0.927, 1.746709, 1e-05], [0.929, 1.746363, 9e-06], [0.931, 1.746019, 9e-06], [0.933, 1.745679, 9e-06], [0.935, 1.745342, 9e-06], [0.937, 1.745009, 8e-06], [0.939, 1.744678, 8e-06], [0.941, 1.74435, 8e-06], [0.943, 1.744025, 8e-06], [0.945, 1.743703, 7e-06], [0.947, 1.743384, 7e-06], [0.949, 1.743068, 7e-06], [0.951, 1.742755, 7e-06], [0.953, 1.742445, 6e-06], [0.955, 1.742137, 6e-06], [0.957, 1.741832, 6e-06], [0.959, 1.741529, 6e-06], [0.961, 1.741229, 6e-06], [0.963, 1.740932, 6e-06], [0.965, 1.740638, 5e-06], [0.967, 1.740345, 5e-06], [0.969, 1.740056, 5e-06], [0.971, 1.739769, 5e-06], [0.973, 1.739484, 5e-06], [0.975, 1.739202, 5e-06], [0.977, 1.738922, 5e-06], [0.979, 1.738644, 4e-06], [0.981, 1.738368, 4e-06], [0.983, 1.738095, 4e-06], [0.985, 1.737824, 4e-06], [0.987, 1.737556, 4e-06], [0.989, 1.737289, 4e-06], [0.991, 1.737025, 4e-06], [0.993, 1.736763, 4e-06], [0.995, 1.736502, 3e-06], [0.997, 1.736244, 3e-06], [0.999, 1.735988, 3e-06], [1.0025, 1.735545, 3e-06], [1.0075, 1.734922, 3e-06], [1.0125, 1.734312, 3e-06], [1.0175, 1.733712, 3e-06], [1.0225, 1.733124, 2e-06], [1.0275, 1.732548, 2e-06], [1.0325, 1.731981, 2e-06], [1.0375, 1.731425, 2e-06], [1.0425, 1.730879, 2e-06], [1.0475, 1.730342, 2e-06], [1.0525, 1.729815, 2e-06], [1.0575, 1.729298, 1e-06], [1.0625, 1.728788, 1e-06], [1.0675, 1.728288, 1e-06], [1.0725, 1.727796, 1e-06], [1.0775, 1.727312, 1e-06], [1.0825, 1.726837, 1e-06], [1.0875, 1.726369, 1e-06], [1.0925, 1.725908, 1e-06], [1.0975, 1.725455, 1e-06], [1.1025, 1.725009, 1e-06], [1.1075, 1.72457, 1e-06], [1.1125, 1.724137, 1e-06], [1.1175, 1.723711, 1e-06], [1.1225, 1.723292, 1e-06], [1.1275, 1.722879, 1e-06], [1.1325, 1.722472, 1e-06], [1.1375, 1.722071, 1e-06], [1.1425, 1.721676, 0.0], [1.1475, 1.721286, 0.0], [1.1525, 1.720902, 0.0], [1.1575, 1.720524, 0.0], [1.1625, 1.72015, 0.0], [1.1675, 1.719782, 0.0], [1.1725, 1.719419, 0.0], [1.1775, 1.719061, 0.0], [1.1825, 1.718707, 0.0], [1.1875, 1.718358, 0.0], [1.1925, 1.718014, 0.0], [1.1975, 1.717674, 0.0], [1.2025, 1.717338, 0.0], [1.2075, 1.717007, 0.0], [1.2125, 1.71668, 0.0], [1.2175, 1.716357, 0.0], [1.2225, 1.716038, 0.0], [1.2275, 1.715722, 0.0], [1.2325, 1.715411, 0.0], [1.2375, 1.715103, 0.0], [1.2425, 1.714799, 0.0], [1.2475, 1.714498, 0.0], [1.2525, 1.714201, 0.0], [1.2575, 1.713907, 0.0], [1.2625, 1.713617, 0.0], [1.2675, 1.71333, 0.0], [1.2725, 1.713046, 0.0], [1.2775, 1.712765, 0.0], [1.2825, 1.712487, 0.0], [1.2875, 1.712212, 0.0], [1.2925, 1.71194, 0.0], [1.2975, 1.711671, 0.0], [1.3025, 1.711405, 0.0], [1.3075, 1.711141, 0.0], [1.3125, 1.71088, 0.0], [1.3175, 1.710622, 0.0], [1.3225, 1.710366, 0.0], [1.3275, 1.710113, 0.0], [1.3325, 1.709862, 0.0], [1.3375, 1.709614, 0.0], [1.3425, 1.709368, 0.0], [1.3475, 1.709125, 0.0], [1.3525, 1.708883, 0.0], [1.3575, 1.708644, 0.0], [1.3625, 1.708407, 0.0], [1.3675, 1.708173, 0.0], [1.3725, 1.70794, 0.0], [1.3775, 1.707709, 0.0], [1.3825, 1.707481, 0.0], [1.3875, 1.707254, 0.0], [1.3925, 1.707029, 0.0], [1.3975, 1.706807, 0.0], [1.4025, 1.706586, 0.0], [1.4075, 1.706367, 0.0], [1.4125, 1.706149, 0.0], [1.4175, 1.705934, 0.0], [1.4225, 1.70572, 0.0], [1.4275, 1.705508, 0.0], [1.4325, 1.705298, 0.0], [1.4375, 1.705089, 0.0], [1.4425, 1.704882, 0.0], [1.4475, 1.704676, 0.0], [1.4525, 1.704472, 0.0], [1.4575, 1.70427, 0.0], [1.4625, 1.704069, 0.0], [1.4675, 1.703869, 0.0], [1.4725, 1.703671, 0.0], [1.4775, 1.703474, 0.0], [1.4825, 1.703279, 0.0], [1.4875, 1.703084, 0.0], [1.4925, 1.702892, 0.0], [1.4975, 1.7027, 0.0], [1.5025, 1.70251, 0.0], [1.5075, 1.702321, 0.0], [1.5125, 1.702134, 0.0], [1.5175, 1.701947, 0.0], [1.5225, 1.701762, 0.0], [1.5275, 1.701578, 0.0], [1.5325, 1.701395, 0.0], [1.5375, 1.701213, 0.0], [1.5425, 1.701033, 0.0], [1.5475, 1.700853, 0.0], [1.5525, 1.700674, 0.0], [1.5575, 1.700497, 0.0], [1.5625, 1.70032, 0.0], [1.5675, 1.700145, 0.0], [1.5725, 1.69997, 0.0], [1.5775, 1.699797, 0.0], [1.5825, 1.699624, 0.0], [1.5875, 1.699453, 0.0], [1.5925, 1.699282, 0.0], [1.5975, 1.699112, 0.0], [1.6025, 1.698943, 0.0], [1.6075, 1.698775, 0.0], [1.6125, 1.698608, 0.0], [1.6175, 1.698442, 0.0], [1.6225, 1.698277, 0.0], [1.6275, 1.698112, 0.0], [1.6325, 1.697948, 0.0], [1.6375, 1.697785, 0.0], [1.6425, 1.697623, 0.0], [1.6475, 1.697461, 0.0], [1.6525, 1.6973, 0.0], [1.6575, 1.69714, 0.0], [1.6625, 1.696981, 0.0], [1.6675, 1.696822, 0.0], [1.6725, 1.696664, 0.0], [1.6775, 1.696507, 0.0], [1.6825, 1.69635, 0.0], [1.6875, 1.696194, 0.0]], "wl_min": 0.193, "wl_max": 1.6875}]
